Repository: josejhc/Roasting-Process-Simulator_GrupoMexico

File: data_bases/fffinal.csv (part 1 of 10)
Día,Zn,Fe,Cu,Pb,Ins.,Flujo de aire al Tostador,Humedad conc,Conc. humedo alimentado (ton/hr),Agua alim. al Tostador (Lts/hr),Oxigeno consumido (m3),Concentrado Tostado,Temp. Garganta,Prom. Cama Tostador,Presion caja de viento,Produccion de calcina,%S/S,Temp. Amb. Prom *,Días Tostador,,
01/01/2017,51.90,8.15,1.00,0.68,2.00,42373.62,10.46,28.23,5625.00,25786.80,586.00,900.82,890.60,1816.54,532.08,0.48,16.91,1.00,,
02/01/2017,50.82,8.17,1.00,0.68,2.02,40750.37,10.67,28.27,6750.00,25485.20,593.00,885.20,889.42,1782.77,530.74,0.48,17.74,1.00,,
03/01/2017,52.44,8.43,1.03,0.83,2.24,40492.24,10.59,28.27,6875.00,25560.60,585.00,879.12,889.60,1763.82,531.76,0.48,17.90,1.00,,
04/01/2017,52.10,8.32,1.04,0.90,2.28,42140.85,10.40,28.27,6750.00,25636.00,588.00,887.10,890.85,1730.66,533.28,0.48,19.03,1.00,,
05/01/2017,52.82,8.24,1.09,0.79,2.28,41310.63,10.26,26.53,4916.67,25560.60,535.00,900.85,888.48,1699.56,486.64,0.45,21.64,1.00,,
06/01/2017,53.32,8.48,1.05,0.80,2.42,41163.48,10.33,26.27,4666.67,25937.60,528.00,904.36,888.54,1693.96,481.60,0.22,19.87,1.00,,
07/01/2017,50.63,9.43,1.07,0.90,2.60,41911.34,10.34,27.58,4375.00,25485.20,556.00,920.52,888.53,1714.79,506.24,0.52,9.64,1.00,,
08/01/2017,52.90,8.38,1.04,0.80,2.34,42132.87,10.23,28.24,5299.03,25485.20,567.00,918.61,887.07,1692.07,519.10,0.42,7.92,1.00,,
09/01/2017,51.62,9.55,1.04,1.03,2.92,42150.10,10.11,28.53,5333.33,25937.60,578.00,919.45,887.98,1689.66,525.95,0.50,10.83,1.00,,
10/01/2017,50.61,9.60,1.06,0.85,2.94,41906.51,10.15,28.95,5728.86,25711.40,557.00,924.22,886.74,1647.13,507.57,0.34,14.68,0.95,,
11/01/2017,0.00,0.00,0.00,0.00,0.00,42396.44,10.05,29.06,5501.22,32271.20,240.00,880.41,855.09,1697.76,225.08,0.31,16.23,0.57,,
12/01/2017,51.26,9.80,1.05,0.82,2.54,42375.87,10.20,29.28,6333.33,25485.20,589.00,896.52,892.35,1637.05,539.96,0.35,16.39,1.00,,
13/01/2017,51.84,8.93,1.04,1.00,2.58,42155.50,10.22,29.81,7916.67,25711.40,609.00,879.11,892.70,1598.41,548.97,0.39,14.21,1.00,,
14/01/2017,51.63,8.35,1.04,0.92,2.70,42242.58,10.16,29.56,7969.40,25786.80,604.00,875.17,896.19,1600.92,543.35,0.42,13.06,1.00,,
15/01/2017,51.98,8.20,1.06,0.87,2.34,42332.97,10.03,29.47,9416.67,25334.40,598.00,863.82,891.49,1529.57,543.64,0.35,16.46,1.00,,
16/01/2017,53.27,8.18,1.07,0.99,2.46,42161.19,9.98,29.20,9089.65,25862.20,597.00,849.05,891.26,1567.93,538.72,0.48,17.12,1.00,,
17/01/2017,51.19,7.87,1.07,1.12,2.78,41970.93,10.16,29.05,8833.33,25636.00,603.00,856.06,896.85,1587.57,533.14,0.48,17.34,1.00,,
18/01/2017,51.34,8.03,1.08,0.92,2.98,42281.74,10.13,29.05,8208.33,25937.60,595.00,883.69,896.64,1640.27,535.00,0.32,17.21,1.00,,
19/01/2017,51.92,8.33,1.17,0.65,2.88,42200.22,9.97,29.19,8055.94,25485.20,595.00,898.59,890.18,1637.91,535.00,0.48,17.05,0.99,,
20/01/2017,52.75,8.37,1.00,0.58,2.72,42079.08,10.25,29.12,8000.00,25711.40,600.00,879.62,891.78,1648.59,539.40,0.52,15.66,1.00,,
21/01/2017,52.99,8.25,1.19,0.57,2.66,41625.92,10.33,28.90,8084.21,25636.00,584.00,875.76,891.70,1659.30,530.32,0.55,16.52,0.99,,
22/01/2017,53.32,8.30,1.24,0.62,2.78,42173.37,10.04,28.86,7916.67,25636.00,594.00,880.62,890.12,1690.42,535.80,0.58,16.92,1.00,,
23/01/2017,52.86,8.39,1.12,0.53,2.42,41367.07,10.13,28.50,7375.00,25183.60,590.00,884.15,886.55,1658.18,528.82,0.48,17.70,1.00,,
24/01/2017,53.68,8.50,1.18,0.58,3.00,41218.00,9.95,28.47,6592.02,26088.40,587.00,905.76,888.78,1657.52,531.52,0.45,18.15,0.99,,
25/01/2017,52.93,8.12,1.09,1.04,2.60,41279.42,10.09,28.47,6708.33,25862.20,591.00,878.18,890.76,1657.55,535.04,0.55,17.82,1.00,,
26/01/2017,53.62,8.49,1.12,0.70,2.32,41434.68,10.18,28.47,6958.33,25786.80,585.00,876.46,887.12,1686.61,534.76,0.48,14.94,1.00,,
27/01/2017,52.52,8.45,1.15,0.68,2.42,40945.95,10.23,28.48,6619.82,25485.20,595.00,888.69,887.08,1734.97,537.14,0.55,15.97,0.99,,
28/01/2017,52.56,8.64,1.14,0.71,2.26,41124.60,9.92,28.50,5929.02,25786.80,601.00,904.59,888.49,1733.31,545.11,0.42,10.38,1.00,,
29/01/2017,52.35,8.42,1.16,0.70,2.40,41193.26,10.16,28.47,6208.33,25786.80,600.00,911.18,889.27,1734.18,544.23,2.40,7.67,1.00,,
30/01/2017,52.45,9.06,1.12,0.70,2.30,41141.10,10.03,28.49,6727.02,25711.40,619.00,905.30,887.33,1719.51,557.11,2.30,11.41,1.00,,
31/01/2017,52.97,8.49,1.26,0.75,2.70,41225.41,10.09,28.49,7125.00,26013.00,625.00,900.97,890.20,1723.43,557.00,2.70,15.91,1.00,,
01/02/2017,52.46,8.42,1.20,0.70,2.44,41266.31,9.96,27.41,6133.52,27596.40,596.00,897.61,892.26,1713.49,524.48,2.44,14.58,1.00,,
02/02/2017,51.56,8.49,1.09,0.60,2.34,40821.73,9.98,26.53,5250.00,23600.20,568.00,901.61,890.89,1710.41,509.45,2.34,14.75,1.00,,
03/02/2017,52.39,8.66,1.10,0.61,2.60,40557.13,10.13,26.46,5291.67,25560.60,565.00,892.56,891.70,1687.65,507.54,2.60,14.39,1.00,,
04/02/2017,52.36,8.63,1.07,0.58,2.60,40714.09,10.10,26.47,4708.33,25711.40,544.00,896.65,892.53,1671.12,491.82,2.60,15.29,1.00,,
05/02/2017,51.53,8.58,1.12,0.61,2.60,40560.35,10.33,26.47,5541.67,25711.40,542.00,882.86,891.96,1648.39,490.06,2.60,15.63,1.00,,
06/02/2017,52.60,8.56,1.09,0.68,2.60,40615.50,10.16,26.55,5910.45,25485.20,505.00,871.12,883.14,1555.37,457.50,2.60,19.19,0.93,,
07/02/2017,52.39,8.40,1.05,0.61,2.46,40661.97,10.14,26.47,5666.67,26013.00,543.00,874.06,890.88,1619.86,490.94,2.46,19.74,1.00,,
08/02/2017,52.13,8.54,1.09,0.63,2.36,40490.26,10.09,26.93,5595.85,25334.40,517.00,859.47,882.83,1572.93,468.06,2.36,20.96,0.94,,
09/02/2017,51.61,8.43,1.00,0.63,2.44,40563.19,9.95,26.46,5822.22,25334.40,517.00,884.10,877.85,1598.05,459.96,2.44,15.28,0.94,,
10/02/2017,0.00,0.00,0.00,0.00,0.00,40960.68,10.10,27.38,4100.00,9123.40,214.00,850.46,848.19,1693.19,201.42,0.00,16.83,0.42,,
11/02/2017,52.23,8.70,0.96,0.62,2.80,40519.45,10.23,26.47,5041.67,25636.00,544.00,891.84,893.05,1595.00,490.89,2.80,18.63,1.00,,
12/02/2017,51.89,8.70,0.97,0.60,2.28,40573.47,10.08,26.47,6083.33,25937.60,545.00,881.36,893.32,1588.72,491.77,2.28,17.88,1.00,,
13/02/2017,51.90,8.44,0.94,0.54,2.48,40443.37,9.84,26.48,5791.67,25786.80,540.86,881.06,893.02,1582.42,488.13,2.48,17.62,1.00,,
14/02/2017,51.84,8.55,0.98,0.58,2.56,41101.43,10.10,26.49,5863.34,22620.00,513.00,859.20,895.27,1524.24,463.61,2.56,18.26,0.95,,
15/02/2017,51.79,8.68,0.98,0.63,2.84,41188.30,10.28,26.47,6041.67,25862.20,546.00,858.95,901.36,1556.45,490.15,2.84,14.05,1.00,,
16/02/2017,51.29,8.54,0.91,0.59,2.84,42904.40,10.08,26.47,6750.00,25786.80,545.00,862.93,901.06,1506.44,491.77,2.84,14.52,1.00,,
17/02/2017,51.82,8.68,0.98,0.58,2.76,43094.32,10.10,26.47,6791.67,25862.20,543.00,858.77,902.00,1489.21,491.66,2.76,16.10,1.00,,
18/02/2017,51.69,8.53,0.90,0.56,2.58,42863.90,10.03,26.47,7166.67,25711.40,552.00,861.51,901.98,1494.55,498.47,2.58,17.68,1.00,,
19/02/2017,52.40,8.58,0.95,0.57,2.64,43046.65,10.00,26.47,6708.33,25862.20,553.00,867.55,903.66,1490.52,499.35,2.64,16.40,1.00,,
20/02/2017,51.48,8.45,0.92,0.58,2.54,42958.89,9.98,26.45,6166.67,25786.80,552.00,865.73,902.77,1523.83,498.47,2.54,16.25,1.00,,
21/02/2017,52.59,8.26,1.07,0.69,2.36,42611.46,10.05,26.56,5595.41,25937.60,536.00,877.43,896.61,1561.22,484.39,2.36,15.55,0.97,,
22/02/2017,51.99,7.87,1.11,0.81,2.56,43051.92,10.14,26.47,5541.67,25409.80,569.00,873.39,900.10,1590.96,509.39,2.56,18.27,1.00,,
23/02/2017,52.42,7.74,1.21,0.96,2.34,43277.58,10.04,26.47,4916.67,26239.20,564.00,885.97,898.78,1569.77,510.57,2.34,19.15,1.00,,
24/02/2017,52.29,7.69,1.14,0.91,2.54,42969.58,10.13,26.47,5916.67,24429.60,565.00,877.70,900.14,1614.07,509.99,2.54,19.23,1.00,,
25/02/2017,51.18,7.88,1.07,0.82,2.36,43174.68,10.14,26.47,5833.33,25485.20,571.00,901.37,899.42,1620.30,512.77,2.36,16.55,1.00,,
26/02/2017,51.02,8.03,1.00,0.74,2.26,43541.24,10.08,26.80,5166.67,26013.00,579.00,908.45,902.72,1607.08,519.81,0.32,20.49,1.00,,
27/02/2017,51.72,8.34,1.07,0.70,2.60,43216.97,10.04,27.21,5666.67,25937.60,587.00,911.67,902.37,1601.32,527.19,0.29,21.74,1.00,,
28/02/2017,51.38,8.23,1.16,0.70,2.76,43368.08,10.05,27.62,6291.67,25560.60,596.00,901.03,902.70,1610.42,532.27,0.26,22.57,1.00,,
01/03/2017,51.75,8.22,1.21,0.70,2.82,44051.84,10.00,28.16,6875.00,25937.60,608.00,894.43,901.11,1612.92,545.81,0.30,20.96,1.00,,
02/03/2017,52.22,8.55,1.21,0.87,2.84,44067.78,10.03,28.59,6652.63,26013.00,608.00,886.74,900.43,1634.75,548.58,0.38,13.84,0.99,,
03/03/2017,51.10,8.80,1.18,0.66,2.78,43949.55,9.98,28.43,6625.00,25409.80,611.00,878.66,900.26,1653.43,551.22,0.00,12.45,1.00,,
04/03/2017,49.90,8.66,1.16,0.77,3.04,44056.88,10.12,28.14,4766.55,25862.20,602.00,909.35,899.90,1605.17,543.30,0.29,14.09,1.00,,
05/03/2017,50.64,8.43,1.12,0.69,2.60,44460.59,10.10,28.29,3549.06,26013.00,612.00,942.79,901.93,1566.00,546.56,0.00,17.08,1.00,,
06/03/2017,50.82,9.11,1.13,0.65,2.60,42037.16,10.23,28.94,3134.33,16663.40,344.00,901.83,864.05,1559.60,302.72,0.32,19.27,0.56,,
07/03/2017,0.00,0.00,0.00,0.00,0.00,39173.30,0.00,0.00,0.00,0.00,0.00,0.00,0.00,0.00,0.00,0.42,18.49,0.00,,
08/03/2017,0.00,0.00,0.00,0.00,0.00,0.00,0.00,0.00,0.00,0.00,0.00,0.00,0.00,0.00,0.00,0.39,15.78,0.00,,
09/03/2017,0.00,0.00,0.00,0.00,0.00,0.00,0.00,0.00,0.00,0.00,0.00,0.00,0.00,0.00,0.00,0.36,14.53,0.00,,
10/03/2017,0.00,0.00,0.00,0.00,0.00,0.00,0.00,0.00,0.00,0.00,0.00,0.00,0.00,0.00,0.00,0.48,18.17,0.00,,
11/03/2017,0.00,0.00,0.00,0.00,0.00,0.00,0.00,0.00,0.00,0.00,0.00,0.00,0.00,0.00,0.00,0.32,17.03,0.00,,
12/03/2017,0.00,0.00,0.00,0.00,0.00,39945.31,10.08,27.75,1116.28,5881.20,180.00,854.23,879.83,1571.37,158.40,0.19,14.22,0.30,,
13/03/2017,50.67,8.77,1.11,0.69,2.72,44105.31,10.20,29.14,1881.78,24278.80,624.00,849.65,894.15,1706.62,562.66,0.22,16.09,1.00,,
14/03/2017,51.59,8.84,1.07,0.63,3.08,44117.44,10.08,29.49,3125.00,25786.80,633.00,902.06,892.10,1687.63,570.58,0.22,14.84,1.00,,
15/03/2017,51.79,8.86,1.16,0.69,2.92,44282.04,9.91,29.68,4387.19,26013.00,634.00,893.23,889.36,1700.26,574.80,0.19,15.61,1.00,,
16/03/2017,52.38,8.20,1.12,0.83,2.68,44546.91,10.15,29.78,5875.00,22167.60,629.00,882.90,891.50,1698.20,577.37,0.23,15.66,1.00,,
17/03/2017,51.88,8.68,1.19,0.76,3.10,44534.50,10.25,29.87,6041.67,26013.00,632.00,864.46,893.46,1691.28,578.01,0.19,16.54,1.00,,
18/03/2017,52.93,8.60,1.08,0.85,2.92,44691.01,10.28,30.00,6833.33,25711.40,635.00,873.41,891.83,1670.32,580.65,0.26,16.55,1.00,,
19/03/2017,52.12,8.75,1.18,0.76,3.26,44703.92,10.23,30.07,6916.67,25711.40,636.00,874.53,890.39,1635.55,581.62,0.34,15.40,1.00,,
20/03/2017,52.26,8.46,1.07,0.85,2.96,44611.56,10.21,30.07,7666.67,25937.60,636.00,862.44,892.98,1584.32,581.64,0.35,18.51,1.00,,
21/03/2017,51.86,8.34,1.02,0.90,2.70,44742.20,10.16,30.07,7666.67,26013.00,640.00,874.11,895.17,1609.92,582.16,0.22,19.99,1.00,,
22/03/2017,51.37,8.38,1.01,0.77,1.80,44740.53,10.08,30.06,7500.00,25711.40,659.00,882.40,890.68,1565.06,601.52,0.39,18.95,1.00,,
23/03/2017,52.15,8.20,1.03,0.84,3.16,44766.36,10.23,30.07,7666.67,25937.60,641.00,876.28,896.85,1569.08,581.44,0.32,18.92,1.00,,
24/03/2017,53.82,8.58,1.02,0.78,2.60,44795.43,10.12,30.07,7708.33,21639.80,642.00,876.83,897.54,1574.44,582.32,0.39,21.95,1.00,,
25/03/2017,51.13,7.85,1.07,0.92,2.68,44876.78,10.08,30.07,7375.00,20433.40,651.00,891.47,898.40,1539.03,580.88,0.39,20.23,1.00,,
26/03/2017,53.00,8.45,1.04,0.80,2.44,44804.30,9.99,30.07,7375.00,20207.20,654.00,903.55,899.60,1520.95,581.89,0.58,22.34,1.00,,
27/03/2017,50.80,8.60,1.15,0.77,2.66,44744.53,10.19,29.27,6416.67,20282.60,624.00,896.10,898.17,1584.70,566.48,0.35,22.94,1.00,,
28/03/2017,52.12,8.69,1.13,0.83,2.76,44553.40,10.05,29.06,7291.67,20282.60,620.00,886.16,897.91,1594.66,563.93,0.42,22.30,1.00,,
29/03/2017,14.19,26.58,1.20,5.92,0.00,46327.22,10.10,29.32,7520.89,20433.40,624.00,886.69,896.64,1605.44,566.50,0.35,20.62,1.00,,
30/03/2017,13.95,25.31,1.15,5.50,0.00,46545.91,10.18,29.47,7333.33,19679.40,627.00,894.60,897.35,1630.06,570.62,0.35,20.80,1.00,,
31/03/2017,16.62,29.52,1.40,4.61,0.00,46164.35,10.13,29.50,7000.00,24429.60,640.00,902.02,896.96,1636.93,581.51,0.35,21.62,1.00,,
01/04/2017,52.94,8.16,1.12,0.68,3.14,46313.76,9.88,29.44,7217.39,24580.40,616.00,909.07,897.78,1618.08,547.08,0.35,20.55,0.96,,
02/04/2017,53.50,8.25,1.12,0.66,2.85,46162.21,10.12,29.50,7385.26,26239.20,637.00,902.87,897.68,1654.41,569.09,0.39,21.01,1.00,,
03/04/2017,52.52,7.86,1.18,0.60,3.48,46067.19,10.14,29.47,6583.33,25862.20,630.00,901.47,897.57,1692.43,570.28,0.32,21.82,1.00,,
04/04/2017,52.86,7.75,1.15,0.62,3.14,44555.67,10.06,29.50,6025.10,25937.60,626.00,913.59,897.55,1718.93,569.09,0.32,22.27,1.00,,
05/04/2017,53.46,7.70,1.23,0.71,3.48,44555.55,10.09,29.47,5083.33,25862.20,628.00,918.79,897.01,1743.94,570.85,0.22,19.66,1.00,,
06/04/2017,53.40,7.72,1.19,0.72,2.72,44801.67,10.38,29.47,4916.67,26013.00,623.00,917.73,896.06,1721.55,569.45,0.28,15.76,1.00,,
07/04/2017,51.19,8.43,1.15,0.97,4.10,44736.14,10.23,29.46,5250.00,26013.00,624.00,916.54,897.98,1702.34,570.36,0.26,18.38,1.00,,
08/04/2017,50.71,8.36,1.18,0.99,3.64,43283.67,10.02,29.47,5173.91,25711.40,599.00,909.66,891.42,1645.55,548.37,0.26,20.20,0.96,,
09/04/2017,51.39,8.33,1.15,0.95,3.64,44682.03,10.05,29.47,5250.00,26013.00,626.00,910.78,896.05,1711.74,571.51,0.31,22.11,1.00,,
10/04/2017,50.51,8.23,1.14,0.94,3.50,44714.17,10.25,29.47,5375.00,25937.60,624.00,908.08,895.91,1718.42,570.37,0.37,21.69,1.00,,
11/04/2017,50.87,8.36,1.17,1.03,3.60,44666.12,10.12,29.45,5549.37,25862.20,626.00,900.85,897.16,1719.74,569.91,0.29,18.35,1.00,,
12/04/2017,50.84,8.44,1.13,1.03,3.54,44682.30,10.06,29.47,6041.67,25862.20,624.00,909.96,895.32,1716.30,571.77,0.29,16.82,1.00,,
13/04/2017,53.08,8.71,1.16,1.05,3.88,44713.97,10.15,29.60,5716.27,26088.40,629.00,904.07,894.50,1721.51,568.65,0.26,16.19,1.00,,
14/04/2017,50.26,8.33,1.12,1.03,4.72,44698.38,10.09,29.67,6000.00,25862.20,634.00,910.82,894.66,1727.79,570.17,0.26,17.90,1.00,,
15/04/2017,52.06,8.65,1.12,1.00,3.64,44712.56,10.00,29.67,5929.02,25862.20,642.00,915.31,894.12,1733.27,568.84,0.29,19.43,1.00,,
16/04/2017,52.10,8.69,1.18,0.97,3.60,44791.13,10.23,29.66,6375.00,26088.40,629.00,916.80,892.56,1744.49,569.80,0.26,19.24,1.00,,
17/04/2017,51.84,8.69,1.17,0.96,3.12,44728.53,10.35,29.64,6091.79,25937.60,621.00,904.72,892.85,1776.64,565.26,0.22,19.20,1.00,,
18/04/2017,51.67,8.61,1.21,0.94,3.26,44552.36,10.19,29.66,5458.33,25862.20,619.00,911.61,892.53,1778.71,567.32,0.22,15.89,1.00,,
19/04/2017,51.87,8.60,1.21,0.92,3.32,44733.01,10.33,29.70,5803.76,26088.40,628.00,907.64,891.89,1769.37,560.30,0.19,17.79,1.00,,
20/04/2017,51.82,8.52,1.35,0.92,3.90,44815.34,10.18,29.64,5250.00,25786.80,634.00,914.74,892.81,1778.68,560.42,0.26,18.71,1.00,,
21/04/2017,52.39,8.61,1.36,0.89,3.56,44689.53,10.13,29.88,6504.52,26013.00,636.00,889.31,894.62,1811.72,565.08,0.35,20.86,1.00,,
22/04/2017,51.81,8.55,1.32,0.76,3.50,44878.26,10.08,29.86,3991.67,25937.60,638.00,906.21,894.82,1853.08,565.52,0.32,21.53,1.00,,
23/04/2017,51.13,8.45,1.30,0.75,3.60,44813.91,10.28,29.82,2583.33,26013.00,637.00,913.10,894.75,1827.15,563.06,0.32,18.09,1.00,,
24/04/2017,51.65,8.49,1.28,0.66,3.06,44689.00,10.26,30.01,3375.00,24128.00,625.00,908.41,893.77,1793.32,564.33,0.26,22.06,1.00,,
25/04/2017,51.27,8.54,1.32,0.71,3.24,44688.58,10.28,30.06,3958.33,26239.20,624.00,905.02,894.88,1787.29,565.95,0.29,21.41,1.00,,
26/04/2017,52.46,8.80,1.31,0.87,2.90,44951.61,10.32,30.04,3708.33,25862.20,626.00,901.02,894.35,1790.09,565.21,0.31,23.24,1.00,,
27/04/2017,52.78,8.69,1.12,0.84,2.82,44817.89,10.30,30.06,3416.67,26239.20,624.00,912.57,894.04,1793.87,565.95,0.32,23.16,1.00,,
28/04/2017,51.85,8.56,1.19,0.76,2.82,44718.49,10.41,30.07,3708.33,26088.40,626.00,916.88,892.38,1795.10,558.51,0.32,22.35,1.00,,
29/04/2017,51.26,8.88,1.22,0.84,3.60,44734.77,10.42,30.07,4166.67,26088.40,500.00,915.05,892.16,1775.39,456.78,0.35,23.38,1.00,,
30/04/2017,51.59,8.90,1.20,0.85,3.46,44983.68,10.43,30.09,3583.33,25862.20,620.00,929.20,892.03,1784.63,559.72,0.32,22.06,1.00,,
01/05/2017,51.49,8.89,1.22,0.89,3.60,44780.72,10.48,30.05,4125.00,26163.80,621.00,914.47,892.06,1809.99,558.26,0.32,20.10,1.00,,
02/05/2017,50.97,8.79,1.22,0.79,3.46,44849.52,10.31,30.07,3836.00,25937.60,615.00,909.55,892.92,1852.46,560.98,0.29,23.89,1.00,,
03/05/2017,51.52,8.57,1.21,0.77,3.44,43023.23,10.16,30.09,3681.52,26013.00,595.00,906.26,888.15,1854.25,532.91,0.35,25.03,0.95,,
04/05/2017,53.47,7.81,1.25,0.80,3.24,44926.46,10.27,30.07,4166.67,26314.60,627.00,904.54,890.40,1863.05,559.76,0.48,18.87,1.00,,
05/05/2017,53.75,7.87,1.23,0.77,3.16,44974.06,10.26,30.07,4041.67,26088.40,627.00,910.94,890.35,1869.68,559.76,0.35,18.60,1.00,,
06/05/2017,52.31,7.92,1.25,0.75,3.28,44906.48,10.19,30.04,4000.00,26390.00,635.00,916.32,891.21,1876.12,581.40,0.35,20.21,1.00,,
07/05/2017,52.22,7.40,1.16,0.63,3.06,44284.84,10.16,28.76,3125.00,25862.20,585.00,905.07,889.27,1884.87,537.40,0.39,22.93,1.00,,
08/05/2017,52.22,7.44,1.23,0.67,2.82,44720.37,10.23,29.48,3833.33,26163.80,605.00,889.54,889.32,1839.95,549.50,0.35,22.32,1.00,,
09/05/2017,52.22,7.37,1.19,0.69,2.78,44850.57,10.18,30.06,4000.00,26088.40,623.00,905.79,891.18,1873.93,561.11,0.32,22.66,1.00,,
10/05/2017,53.33,7.68,1.19,0.79,2.82,42883.26,10.11,27.13,2916.67,25937.60,568.00,894.06,889.59,1812.16,504.84,0.19,22.00,1.00,,
11/05/2017,53.07,7.73,1.24,0.80,2.50,42731.78,10.06,26.60,2625.00,26465.40,557.00,907.70,888.16,1810.35,495.16,0.22,24.08,1.00,,
12/05/2017,52.99,7.90,1.14,0.78,2.36,42953.71,10.26,26.62,2803.35,25862.20,557.00,894.26,886.29,1819.42,495.16,0.22,20.66,1.00,,
13/05/2017,52.99,7.98,1.21,0.82,2.26,42762.81,10.09,26.62,3041.67,26013.00,558.00,880.38,879.63,1819.20,499.04,0.32,20.49,1.00,,
14/05/2017,52.92,7.93,1.20,0.83,2.36,42753.58,10.33,26.61,3375.00,25636.00,556.00,872.11,876.87,1814.93,497.28,0.26,22.19,1.00,,
15/05/2017,53.50,7.82,1.34,0.79,2.34,42642.80,10.28,26.61,3375.00,26088.40,545.00,872.29,876.74,1814.61,498.77,0.29,24.64,1.00,,
16/05/2017,53.69,7.69,1.41,0.85,2.34,42745.28,10.03,26.58,3125.00,25711.40,543.00,870.49,875.40,1826.81,500.01,0.22,26.76,1.00,,
17/05/2017,53.38,7.49,1.44,0.93,2.34,42734.03,10.08,26.60,3166.67,25862.20,543.00,890.27,873.99,1837.97,500.01,0.22,25.97,1.00,,
18/05/2017,53.92,7.77,1.38,1.01,2.16,42858.91,10.25,26.61,3208.33,25786.80,550.00,885.29,886.91,1821.19,498.30,0.23,25.83,1.00,,
19/05/2017,54.39,7.93,1.17,0.93,1.96,42689.07,10.13,26.63,3583.33,23374.00,561.00,905.49,884.77,1820.83,498.68,0.26,25.82,1.00,,
20/05/2017,53.88,7.70,1.34,0.99,2.42,42905.16,10.16,26.59,3541.67,25937.60,546.00,909.47,887.93,1808.80,499.04,0.19,24.36,1.00,,
21/05/2017,53.18,7.65,1.34,0.94,2.26,43060.22,10.08,26.58,3333.33,25786.80,553.00,897.09,884.12,1815.55,505.20,0.26,22.70,1.00,,
22/05/2017,53.78,7.57,1.18,0.96,2.06,42851.25,10.14,26.60,3666.67,26163.80,557.00,892.41,885.20,1819.53,504.71,0.16,24.70,1.00,,
23/05/2017,54.00,7.59,1.19,0.90,2.24,42685.62,10.33,26.57,3166.67,25636.00,554.00,898.00,885.12,1811.33,503.05,0.22,25.38,1.00,,
24/05/2017,52.71,7.51,1.31,0.94,2.20,42796.95,10.24,26.57,3166.67,26013.00,559.00,899.87,885.48,1795.01,502.93,0.21,21.10,1.00,,
25/05/2017,53.43,7.57,1.12,0.97,2.16,43095.28,10.32,26.56,3583.33,25711.40,564.00,880.59,887.62,1776.67,501.32,0.22,25.49,1.00,,
26/05/2017,53.82,7.45,1.15,1.00,2.56,42706.30,10.23,26.57,3791.67,26013.00,562.00,893.23,888.04,1765.17,502.56,0.18,25.49,1.00,,
27/05/2017,53.46,7.42,1.18,1.00,2.52,42918.04,10.00,26.58,3541.67,26013.00,564.00,888.83,888.46,1763.16,504.32,0.48,23.65,1.00,,
28/05/2017,53.61,7.14,1.13,0.96,2.48,42615.17,10.27,26.57,4166.67,25937.60,554.00,871.43,890.50,1756.38,503.09,0.38,23.83,1.00,,
29/05/2017,54.15,6.91,1.14,0.95,2.62,42701.34,10.44,26.54,3833.33,25937.60,557.00,868.37,890.17,1752.27,501.06,0.27,19.64,1.00,,
30/05/2017,53.87,6.95,1.13,0.92,2.64,44650.70,10.21,26.57,3718.66,26013.00,562.00,871.80,888.91,1745.62,507.87,0.42,20.03,1.00,,
31/05/2017,54.15,6.84,1.17,0.93,3.18,44791.59,10.02,26.59,3166.67,25862.20,580.00,887.54,888.43,1780.46,517.97,0.58,20.09,1.00,,
01/06/2017,53.82,6.72,1.18,0.87,2.48,46113.12,10.23,28.02,3291.67,25862.20,601.00,905.32,896.85,1820.63,536.45,0.00,21.58,1.00,,
02/06/2017,52.48,6.61,1.20,0.87,2.60,46219.49,10.33,28.27,2916.67,25636.00,600.00,920.08,894.51,1809.39,540.57,0.26,22.26,1.00,,
03/06/2017,51.15,8.13,0.95,0.98,2.06,46280.94,10.63,28.27,2708.33,26163.80,595.00,938.89,893.88,1797.91,539.24,0.26,22.77,1.00,,
04/06/2017,51.00,8.21,0.94,0.98,1.98,46108.10,10.53,28.27,2458.33,25937.60,596.00,943.35,894.68,1789.30,540.23,0.26,22.91,1.00,,
05/06/2017,51.98,8.28,0.87,0.93,2.06,46132.97,10.35,28.27,2791.67,25862.20,597.00,938.08,893.85,1783.60,541.11,0.22,24.55,1.00,,
06/06/2017,51.16,8.18,1.11,1.07,2.24,46378.33,10.52,28.26,2750.00,25862.20,596.00,937.23,893.97,1787.60,540.23,0.19,24.27,1.00,,
07/06/2017,52.46,8.09,1.12,1.08,2.36,46425.37,10.39,28.27,2500.00,25862.20,597.00,940.90,892.19,1782.35,541.11,0.23,22.70,1.00,,
08/06/2017,51.89,8.14,1.11,1.02,2.56,46389.67,10.28,28.27,2750.00,26088.40,598.00,934.18,891.54,1783.11,541.99,0.22,20.01,1.00,,
09/06/2017,52.43,7.92,1.11,1.05,2.44,46137.98,10.33,28.27,3375.00,25786.80,597.00,934.58,893.56,1818.17,541.11,0.22,21.87,1.00,,
10/06/2017,52.95,7.41,1.04,0.83,2.68,46520.24,10.54,28.27,3000.00,25937.60,589.00,924.66,897.67,1849.34,541.10,0.16,20.69,1.00,,
11/06/2017,53.70,7.42,1.01,0.81,2.42,46156.40,10.41,28.25,2500.00,26013.00,589.00,934.38,897.18,1835.14,541.10,0.26,23.51,1.00,,
12/06/2017,53.27,7.78,0.88,0.85,1.80,46425.06,10.38,28.52,2793.61,26013.00,598.00,939.34,895.63,1825.12,546.02,0.22,22.93,1.00,,
13/06/2017,52.69,8.51,0.91,0.71,2.00,46284.59,10.34,28.70,2713.99,25862.20,608.00,952.04,896.53,1824.11,547.47,0.23,21.69,1.00,,
14/06/2017,52.83,8.50,0.86,0.74,2.00,46274.62,10.25,28.67,2833.33,25786.80,614.00,960.82,893.91,1797.33,548.32,0.26,20.56,1.00,,
15/06/2017,52.32,8.91,0.89,0.66,2.14,46344.27,10.22,29.13,2708.33,25937.60,624.00,966.97,894.12,1800.64,557.12,0.26,21.43,1.00,,
16/06/2017,51.37,8.75,0.89,0.59,1.92,46187.84,10.49,29.15,3333.33,25711.40,626.00,962.88,895.64,1812.36,555.88,0.26,23.06,1.00,,
17/06/2017,52.12,8.87,1.00,0.63,2.16,46347.90,10.38,29.27,3250.00,26163.80,626.00,970.68,898.41,1821.31,558.88,0.26,23.88,1.00,,
18/06/2017,51.61,8.78,1.04,0.64,2.04,46196.65,10.31,29.27,2791.67,25786.80,612.00,967.52,898.31,1845.08,561.47,0.22,23.00,1.00,,
19/06/2017,51.88,8.69,0.91,0.68,1.74,46377.06,10.21,29.27,2958.33,25937.60,615.00,960.91,897.04,1842.47,561.11,0.22,22.11,1.00,,
20/06/2017,53.24,8.60,0.88,0.66,1.84,46180.51,10.09,29.14,1626.13,25937.60,610.00,967.01,894.28,1852.62,559.71,0.22,21.43,1.00,,
21/06/2017,51.56,8.47,0.84,0.74,1.60,46348.66,10.26,29.27,2458.33,25862.20,614.00,975.18,893.20,1827.17,560.79,0.32,23.08,1.00,,
22/06/2017,52.19,8.55,0.86,0.59,2.32,46276.75,10.04,29.27,2125.00,25937.60,608.00,956.84,893.70,1826.29,563.47,0.26,24.77,1.00,,
23/06/2017,52.07,8.32,0.94,0.79,2.46,46278.03,10.15,29.27,3166.67,26088.40,610.00,944.11,899.37,1774.06,562.23,0.19,21.58,1.00,,
24/06/2017,52.42,8.27,0.92,0.83,2.32,46309.99,10.25,29.54,1995.75,25786.80,600.00,947.77,892.18,1758.50,556.44,0.19,20.00,0.98,,
25/06/2017,51.94,8.08,0.99,0.87,2.22,46367.37,10.05,29.25,2168.17,25937.60,608.00,951.34,892.61,1742.45,562.33,0.21,17.62,1.00,,
26/06/2017,53.54,7.98,1.06,0.97,2.70,46267.76,10.18,29.65,3625.00,25937.60,639.00,937.39,896.73,1693.66,567.32,0.18,19.62,1.00,,
27/06/2017,52.01,7.89,1.12,1.19,2.56,46280.81,10.18,29.65,3089.77,25786.80,605.00,939.70,894.09,1689.20,570.09,0.26,19.13,1.00,,
28/06/2017,51.80,7.75,1.10,1.07,2.72,46419.86,10.23,29.67,3208.33,26013.00,612.00,925.83,893.84,1686.69,570.27,0.23,19.82,1.00,,
29/06/2017,52.37,7.61,1.10,1.09,2.92,42308.89,9.90,30.36,3029.64,24731.20,400.00,915.00,892.79,1575.57,357.00,0.24,20.41,0.63,,
30/06/2017,51.23,7.39,1.23,1.34,2.84,44459.45,10.15,29.95,4250.00,25937.60,640.00,921.62,896.06,1645.69,573.20,0.21,19.97,1.00,,
01/07/2017,53.59,7.13,1.01,0.89,2.38,43932.95,10.13,30.19,3305.08,26314.60,622.00,917.59,893.33,1649.09,570.31,0.16,18.25,0.98,,
02/07/2017,54.69,7.33,1.00,0.89,2.38,44851.81,10.29,30.04,3752.61,25862.20,627.00,915.08,893.67,1625.02,575.06,0.22,18.97,1.00,,
03/07/2017,53.90,7.27,1.05,1.00,2.44,43589.23,10.32,30.16,3792.45,21413.60,481.00,917.99,894.78,1483.18,423.28,0.22,20.44,0.74,,
04/07/2017,0.00,0.00,0.00,0.00,0.00,41069.12,0.00,0.00,0.00,0.00,0.00,0.00,0.00,0.00,0.00,0.44,20.58,0.00,,
05/07/2017,0.00,0.00,0.00,0.00,0.00,0.00,0.00,0.00,0.00,0.00,0.00,0.00,0.00,0.00,0.00,0.22,20.56,0.00,,
06/07/2017,0.00,0.00,0.00,0.00,0.00,0.00,0.00,0.00,0.00,0.00,0.00,0.00,0.00,0.00,0.00,0.23,20.29,0.00,,
07/07/2017,0.00,0.00,0.00,0.00,0.00,0.00,0.00,0.00,0.00,0.00,0.00,0.00,0.00,0.00,0.00,0.22,18.01,0.00,,
08/07/2017,0.00,0.00,0.00,0.00,0.00,0.00,0.00,0.00,0.00,0.00,0.00,0.00,922.58,0.00,0.00,0.42,17.84,0.00,,
09/07/2017,0.00,0.00,0.00,0.00,0.00,0.00,0.00,0.00,0.00,0.00,0.00,0.00,0.00,0.00,0.00,0.00,17.91,0.00,,
10/07/2017,0.00,0.00,0.00,0.00,0.00,0.00,0.00,0.00,0.00,0.00,0.00,0.00,0.00,0.00,0.00,0.28,#VALOR!,0.00,,
11/07/2017,0.00,0.00,0.00,0.00,0.00,0.00,0.00,0.00,0.00,0.00,0.00,0.00,0.00,0.00,0.00,0.29,#VALOR!,0.00,,
12/07/2017,0.00,0.00,0.00,0.00,0.00,0.00,0.00,0.00,0.00,0.00,0.00,0.00,0.00,0.00,0.00,0.00,#VALOR!,0.00,,
13/07/2017,0.00,0.00,0.00,0.00,0.00,0.00,0.00,0.00,0.00,0.00,0.00,0.00,0.00,0.00,0.00,0.00,#VALOR!,0.00,,
14/07/2017,0.00,0.00,0.00,0.00,0.00,0.00,0.00,0.00,0.00,0.00,0.00,0.00,0.00,0.00,0.00,0.00,#VALOR!,0.00,,
15/07/2017,0.00,0.00,0.00,0.00,0.00,0.00,0.00,0.00,0.00,0.00,0.00,0.00,0.00,0.00,0.00,0.00,19.85,0.00,,
16/07/2017,0.00,0.00,0.00,0.00,0.00,0.00,0.00,0.00,0.00,0.00,0.00,0.00,0.00,0.00,0.00,0.19,21.30,0.00,,
17/07/2017,0.00,0.00,0.00,0.00,0.00,49033.22,0.00,0.00,0.00,0.00,0.00,0.00,0.00,0.00,0.00,0.18,20.86,0.00,,
18/07/2017,0.00,0.00,0.00,0.00,0.00,48298.13,0.00,0.00,0.00,0.00,0.00,0.00,0.00,0.00,0.00,0.26,19.47,0.00,,
19/07/2017,0.00,0.00,0.00,0.00,0.00,48298.13,0.00,0.00,0.00,0.00,0.00,0.00,0.00,0.00,0.00,0.23,19.47,0.00,,
20/07/2017,0.00,0.00,0.00,0.00,0.00,48298.13,0.00,0.00,0.00,0.00,0.00,0.00,0.00,0.00,0.00,0.00,19.47,0.00,,
21/07/2017,0.00,0.00,0.00,0.00,0.00,45228.90,0.00,0.00,0.00,0.00,0.00,0.00,0.00,0.00,0.00,0.23,#VALOR!,0.00,,
22/07/2017,0.00,0.00,0.00,0.00,0.00,44842.16,0.00,0.00,0.00,0.00,0.00,0.00,0.00,0.00,0.00,0.28,20.14,0.00,,
23/07/2017,0.00,0.00,0.00,0.00,0.00,41995.36,0.00,0.00,0.00,0.00,0.00,0.00,0.00,0.00,0.00,0.28,20.63,0.00,,
24/07/2017,0.00,0.00,0.00,0.00,0.00,0.00,9.85,26.71,0.00,2563.60,136.00,847.71,843.44,1506.81,119.68,0.26,20.61,0.23,,
25/07/2017,53.21,7.21,1.01,0.96,2.54,42946.80,9.60,28.16,458.33,21187.40,615.00,816.88,897.07,1644.82,541.20,0.37,19.10,1.00,,
26/07/2017,52.56,7.36,1.09,0.89,2.56,44721.21,10.18,29.09,458.33,25409.80,632.00,848.20,892.82,1680.98,556.16,0.21,16.44,1.00,,
27/07/2017,52.57,7.56,1.01,0.98,2.20,44629.96,10.13,29.07,0.00,25183.60,623.00,834.01,896.44,1684.42,548.24,0.25,18.35,1.00,,
28/07/2017,52.28,7.48,1.02,0.99,2.22,45902.15,10.17,29.98,0.00,25334.40,635.00,869.25,892.46,1706.03,563.80,0.23,20.45,1.00,,
29/07/2017,53.03,7.25,1.16,0.99,3.32,46220.29,10.15,30.07,2166.67,25409.80,639.00,904.08,898.71,1702.51,567.32,0.28,22.38,1.00,,
30/07/2017,53.48,7.90,1.39,0.70,2.50,46177.98,10.15,30.07,4041.67,25409.80,639.00,877.70,895.68,1647.49,567.32,0.24,22.14,1.00,,
31/07/2017,52.33,7.50,0.99,0.90,2.50,46410.12,10.04,30.06,4041.67,23147.80,627.00,881.93,898.10,1654.55,559.74,0.25,22.06,1.00,,
01/08/2017,53.06,7.78,0.99,0.91,2.76,46355.09,10.18,30.07,4125.00,25485.20,626.00,884.48,896.46,1659.25,558.86,0.29,21.48,1.00,,
02/08/2017,51.37,7.73,0.96,0.86,2.76,46266.49,10.22,30.06,4458.33,25409.80,625.00,877.40,898.23,1648.42,557.98,0.19,21.65,1.00,,
03/08/2017,52.21,7.55,1.04,7.55,2.66,46237.42,9.95,30.07,3958.33,25636.00,627.00,885.10,897.19,1669.11,559.74,0.19,22.09,1.00,,
04/08/2017,53.32,7.59,0.96,0.78,2.48,46363.60,10.23,30.07,4000.00,25334.40,625.00,880.79,897.25,1676.71,557.98,0.36,22.06,1.00,,
05/08/2017,53.22,7.51,1.01,0.81,1.52,46413.09,10.18,30.05,4166.67,25560.60,625.00,881.97,895.65,1669.73,557.98,0.37,21.05,1.00,,
06/08/2017,53.20,7.68,1.05,0.66,1.48,46175.12,10.23,30.07,3708.33,25485.20,627.00,896.23,896.16,1682.56,558.25,0.00,22.71,1.00,,
07/08/2017,53.38,7.57,0.93,0.78,2.38,46338.30,10.22,30.05,3666.67,25560.60,621.00,897.84,897.29,1694.84,558.70,0.30,22.67,1.00,,
08/08/2017,53.30,7.50,0.90,0.76,2.44,45959.81,10.23,29.80,3168.87,25259.00,615.00,905.95,897.18,1716.35,553.42,0.19,21.23,1.00,,
09/08/2017,53.56,7.35,1.00,0.86,2.36,46449.13,10.11,30.27,3333.33,25786.80,626.00,898.78,897.96,1742.37,563.10,0.21,20.77,1.00,,
10/08/2017,53.76,6.95,1.10,0.88,1.44,46157.26,10.16,30.27,3291.67,25636.00,626.00,887.60,899.00,1723.67,563.10,0.23,16.46,1.00,,
11/08/2017,54.80,6.94,1.11,0.93,2.50,46265.80,10.18,30.29,3043.78,25711.40,626.00,895.09,896.95,1746.12,563.10,0.23,19.21,1.00,,
12/08/2017,54.45,6.94,1.13,0.87,2.52,46435.51,9.99,30.27,2500.00,25636.00,627.00,895.97,897.27,1754.46,563.98,0.21,19.99,1.00,,
13/08/2017,54.28,6.89,1.12,0.91,2.50,46274.37,10.11,30.27,3250.00,25259.00,629.00,885.74,897.85,1712.67,563.34,0.28,21.38,1.00,,
14/08/2017,54.28,7.11,0.04,0.94,2.18,46394.51,10.19,30.26,3291.67,25409.80,625.00,886.23,898.02,1704.49,563.13,0.36,23.24,1.00,,
15/08/2017,54.75,7.13,0.98,0.93,2.42,46205.86,10.14,30.27,3458.33,25259.00,625.00,880.63,897.04,1703.03,563.13,0.36,20.80,1.00,,
16/08/2017,54.18,7.13,0.96,0.90,2.04,46414.06,10.20,30.27,3875.00,25937.60,625.00,868.64,896.55,1703.08,563.13,0.34,22.02,1.00,,
17/08/2017,54.38,7.04,1.00,0.94,2.56,46254.16,10.21,30.27,3791.67,25786.80,625.00,871.52,897.77,1691.46,563.13,0.36,20.49,1.00,,
18/08/2017,54.41,7.02,0.97,0.85,2.36,46434.05,10.20,30.26,3916.67,25636.00,625.00,888.91,896.55,1707.51,563.13,0.34,20.14,1.00,,
19/08/2017,54.64,7.01,1.03,0.82,2.00,46446.18,10.04,30.29,4002.78,25409.80,626.00,887.65,897.02,1707.85,564.00,0.30,20.90,1.00,,
20/08/2017,54.69,7.07,1.06,0.88,1.80,46402.14,10.23,30.27,4416.67,25485.20,633.00,855.55,898.41,1682.42,562.04,0.29,20.66,1.00,,
21/08/2017,54.15,7.25,1.09,0.86,1.96,46274.07,10.17,30.27,3833.33,25711.40,633.00,857.70,897.91,1685.04,562.04,0.34,20.66,1.00,,
22/08/2017,54.21,7.20,1.03,0.79,1.94,46330.17,10.13,30.27,3916.67,25485.20,625.00,841.69,898.53,1679.94,563.37,0.37,20.81,1.00,,
23/08/2017,54.10,7.42,1.02,0.81,2.04,45525.10,10.22,29.97,3791.67,25636.00,618.00,827.18,899.13,1678.93,557.21,0.41,21.11,1.00,,
24/08/2017,53.28,7.41,1.12,0.76,2.62,45386.22,9.99,29.87,3666.67,25485.20,617.00,818.77,899.84,1683.78,556.33,0.28,21.15,1.00,,
25/08/2017,53.28,7.45,1.05,0.98,2.24,46387.79,10.03,29.74,3208.33,13496.60,614.00,815.98,900.24,1683.94,553.69,0.35,22.64,1.00,,
26/08/2017,53.37,7.58,1.09,0.58,2.46,47370.40,10.08,29.62,2833.33,10631.40,611.00,800.01,900.90,1703.66,551.05,0.35,22.14,1.00,,
27/08/2017,54.01,7.56,1.09,0.98,2.24,47564.83,10.12,30.30,3212.80,25786.80,627.00,788.74,899.06,1738.05,562.74,0.41,21.76,1.00,,
28/08/2017,54.90,7.54,1.11,0.94,2.32,47737.56,10.03,30.31,2962.45,25937.60,634.00,791.91,898.53,1741.75,562.92,0.28,18.61,1.00,,
29/08/2017,53.06,7.74,1.16,0.91,2.10,47690.25,10.08,30.27,2875.00,21639.80,624.00,778.81,899.69,1732.68,563.50,0.28,17.90,1.00,,
30/08/2017,53.54,7.84,1.20,0.89,2.28,47817.99,10.12,30.40,2833.33,25409.80,627.00,851.30,897.69,1746.96,566.13,0.26,15.38,1.00,,
31/08/2017,52.30,7.92,1.22,0.91,1.96,47461.71,10.03,30.48,2750.00,26013.00,637.00,909.26,897.77,1745.97,579.93,0.39,16.35,1.00,,
01/09/2017,53.45,7.89,1.18,0.92,2.12,47732.63,10.11,30.44,3541.67,25786.80,639.00,890.87,897.84,1741.99,567.32,0.30,19.04,1.00,,
02/09/2017,53.70,8.14,1.26,1.14,2.24,47742.34,9.97,30.47,3750.00,25032.80,631.00,882.94,898.20,1743.83,569.65,0.32,18.68,1.00,,
03/09/2017,53.05,7.96,1.30,1.30,2.12,45377.29,9.94,27.78,2750.00,26163.80,574.00,863.50,896.61,1745.47,519.49,0.00,18.00,1.00,,
04/09/2017,52.66,7.78,1.29,1.33,2.22,43634.03,9.88,25.46,1835.88,25560.60,530.00,852.03,895.76,1750.35,474.08,0.00,17.90,1.00,,
05/09/2017,52.68,7.97,1.32,1.26,2.18,43095.47,9.73,25.07,1041.67,25711.40,516.00,842.06,895.67,1795.29,468.87,0.00,17.04,1.00,,
06/09/2017,52.61,8.05,1.28,1.32,2.16,43131.98,9.89,25.06,2293.26,25636.00,514.00,835.37,895.94,1776.18,467.11,0.00,15.94,1.00,,
07/09/2017,51.71,7.86,1.22,1.38,3.92,43358.36,9.92,25.07,0.00,21112.00,515.00,838.57,896.24,1743.85,467.99,0.27,16.59,1.00,,
08/09/2017,52.17,7.86,1.25,1.66,2.38,43289.57,9.87,25.07,0.00,18623.80,515.00,841.24,895.38,1738.67,467.99,0.28,18.57,1.00,,
09/09/2017,52.10,7.91,1.25,1.53,2.52,43256.73,9.94,25.07,500.00,18473.00,515.00,837.49,896.53,1732.95,467.99,0.28,17.83,1.00,,
10/09/2017,51.89,7.89,1.29,1.52,2.54,43363.94,9.78,25.07,625.00,18699.20,518.00,830.88,897.65,1731.58,468.26,0.35,15.82,1.00,,
11/09/2017,51.27,7.86,1.22,1.45,2.40,43382.58,9.92,24.15,708.33,21112.00,505.00,813.96,894.82,1728.37,449.40,0.28,17.74,1.00,,
12/09/2017,52.58,8.08,1.19,1.32,2.14,43223.64,10.13,24.08,708.33,22243.00,507.00,803.51,895.26,1718.75,446.16,0.29,19.58,1.00,,
13/09/2017,51.80,7.63,1.42,1.49,2.46,43290.94,10.00,24.07,541.67,23072.40,512.00,802.60,894.31,1709.52,450.56,0.35,21.62,1.00,,
14/09/2017,52.00,7.66,1.44,1.71,2.72,43247.80,9.98,24.07,1083.33,23223.20,512.00,799.96,885.11,1699.59,450.56,0.36,23.01,1.00,,
15/09/2017,51.12,7.52,1.43,1.78,2.94,43422.52,9.98,25.89,2250.00,23298.60,551.00,802.32,890.09,1712.48,484.88,0.28,23.50,1.00,,
16/09/2017,51.67,7.62,1.49,1.81,2.68,44072.30,10.04,26.87,2916.67,22921.60,572.00,808.79,887.72,1695.08,503.36,0.27,21.51,1.00,,
17/09/2017,51.65,7.82,1.24,1.41,2.52,44280.80,10.14,27.07,2625.00,23298.60,575.00,807.44,888.12,1694.12,506.00,0.41,19.66,1.00,,
18/09/2017,52.10,7.54,1.41,1.72,2.48,46118.52,9.88,28.90,3583.33,25409.80,604.00,825.35,888.28,1689.34,544.04,0.46,19.73,1.00,,
19/09/2017,51.65,7.72,1.32,1.48,2.74,47122.82,10.19,29.62,3541.67,26314.60,617.00,838.29,889.46,1686.24,555.48,0.28,21.00,1.00,,
20/09/2017,52.60,8.09,1.25,1.20,2.24,47071.31,10.10,30.12,3387.44,24957.40,618.00,840.87,892.85,1723.51,556.36,0.22,21.77,0.98,,
21/09/2017,51.18,7.39,1.29,1.30,2.52,46944.18,10.04,30.07,3345.10,25786.80,622.00,856.58,894.99,1734.26,559.88,0.35,20.11,0.98,,
22/09/2017,52.61,7.80,1.25,1.29,2.14,47772.64,10.05,30.07,3416.67,25786.80,635.00,862.84,893.40,1741.80,571.32,0.27,19.49,1.00,,
23/09/2017,52.10,7.82,1.24,1.32,2.36,47846.67,10.03,30.23,3166.67,25560.60,639.00,869.89,894.90,1746.11,574.63,0.28,18.97,1.00,,
24/09/2017,52.35,7.72,1.25,1.40,1.82,47719.90,10.02,30.27,2583.33,25032.80,637.00,872.31,894.71,1777.10,575.88,0.32,18.47,1.00,,
25/09/2017,53.50,7.21,1.18,1.27,2.10,47461.75,9.93,30.12,2550.52,26465.40,629.00,888.95,894.28,1780.73,571.42,0.28,19.32,1.00,,
26/09/2017,54.38,7.03,1.19,1.35,1.98,47738.12,10.08,30.27,3125.00,25711.40,634.00,879.26,894.26,1771.89,575.82,0.31,18.68,1.00,,
27/09/2017,53.89,7.06,1.20,1.32,2.22,47793.51,10.06,30.27,2625.00,25560.60,634.00,887.00,895.54,1788.71,580.82,0.32,19.65,1.00,,
28/09/2017,54.22,7.11,1.10,1.45,2.14,47714.58,10.21,30.27,2750.00,25711.40,630.00,875.19,895.61,1794.85,580.48,0.26,18.24,1.00,,
29/09/2017,53.70,7.53,1.09,1.26,2.04,47737.84,10.04,30.27,2916.67,25786.80,629.00,878.50,894.89,1794.04,581.60,0.33,17.82,1.00,,
30/09/2017,53.49,8.01,1.15,1.21,2.02,47673.67,10.13,29.65,2807.26,25560.60,637.00,872.65,895.27,1791.75,570.56,0.36,17.75,0.99,,
01/10/2017,53.74,7.99,1.13,1.22,2.06,47409.76,10.12,29.45,2541.67,25862.20,621.00,874.80,895.53,1786.54,564.56,0.28,17.26,1.00,,
02/10/2017,51.73,9.02,0.95,0.97,2.08,47604.86,10.20,29.49,2251.56,25485.20,623.00,883.56,895.20,1811.11,566.32,0.32,18.13,1.00,,
03/10/2017,51.97,8.95,0.99,1.05,2.14,45150.38,10.09,27.91,1291.67,25485.20,589.00,862.41,894.47,1823.06,538.42,0.25,17.30,1.00,,
04/10/2017,52.16,9.23,0.97,0.92,2.12,44583.38,10.03,27.67,1333.33,26465.40,581.00,845.60,893.90,1821.94,534.38,0.28,16.64,1.00,,
05/10/2017,52.65,9.17,0.98,0.96,2.20,44484.61,10.08,27.65,1250.00,24655.80,584.00,849.79,892.97,1806.77,533.02,0.24,17.59,1.00,,
06/10/2017,52.32,9.12,0.97,1.03,1.96,43621.47,10.03,25.81,416.67,25560.60,541.00,846.05,884.08,1789.70,499.18,0.21,19.20,1.00,,
07/10/2017,52.42,9.31,0.95,1.04,1.82,43004.06,9.97,24.51,125.00,25636.00,513.00,834.92,888.03,1738.63,474.06,0.25,20.90,1.00,,
08/10/2017,51.72,9.42,0.97,0.95,1.96,43103.47,10.30,25.07,958.33,25183.60,529.00,834.52,891.67,1696.91,483.14,0.14,20.77,1.00,,
09/10/2017,50.91,9.30,1.03,1.08,2.12,43105.01,10.15,25.07,458.33,26088.40,507.00,848.88,888.12,1749.00,486.23,0.19,21.05,1.00,,
10/10/2017,51.46,9.46,1.02,1.06,2.02,43045.97,10.13,25.11,587.00,22318.40,535.00,864.44,887.83,1692.62,480.45,0.20,18.22,0.99,,
11/10/2017,51.57,9.31,1.12,1.15,2.28,43253.95,10.14,25.08,1000.00,18322.20,535.00,846.21,891.10,1688.79,482.73,0.16,15.74,1.00,,
12/10/2017,51.14,8.54,1.07,1.15,2.22,43214.17,10.08,25.07,1250.00,16588.00,537.00,841.36,891.97,1705.76,483.22,0.18,15.95,1.00,,
13/10/2017,52.02,8.59,1.07,1.19,2.14,43156.79,10.03,25.07,1375.00,17040.40,548.00,830.90,891.32,1723.09,482.24,0.21,16.14,1.00,,
14/10/2017,51.20,8.50,1.07,1.19,2.10,43277.32,10.11,25.07,1041.67,17266.60,547.00,830.29,893.87,1726.69,481.36,0.21,17.47,1.00,,
15/10/2017,51.32,8.59,1.09,1.15,2.16,43268.70,10.01,25.08,750.00,17040.40,548.00,810.24,893.22,1732.27,482.24,0.21,17.72,1.00,,
16/10/2017,50.43,8.53,1.06,1.20,2.10,43318.03,10.28,25.07,1291.67,17342.00,526.00,823.75,893.77,1729.29,483.56,0.28,16.49,1.00,,
17/10/2017,51.18,8.91,1.07,1.16,2.32,43217.15,10.10,25.11,1003.48,17040.40,530.00,842.96,890.80,1733.43,482.58,0.21,16.24,1.00,,
18/10/2017,50.61,8.99,1.16,1.32,2.62,43198.35,10.15,25.07,958.33,17191.20,531.00,839.19,889.42,1730.41,483.46,0.19,17.85,1.00,,
19/10/2017,51.55,9.02,1.08,1.27,2.46,43306.81,10.21,25.07,1208.33,17191.20,531.00,842.04,893.54,1729.91,483.46,0.21,18.16,1.00,,
20/10/2017,51.59,8.95,1.05,1.17,2.44,43200.06,10.19,25.08,1500.00,17115.80,531.00,834.67,891.71,1742.12,483.68,0.23,19.91,1.00,,
21/10/2017,51.19,8.95,1.06,1.15,2.00,43024.72,10.29,25.13,2004.18,17191.20,530.00,833.63,891.28,1746.57,482.80,0.28,21.95,1.00,,
22/10/2017,51.38,8.97,1.04,1.13,1.68,43262.63,10.11,25.05,1833.33,17115.80,533.00,835.99,889.77,1759.78,483.44,0.21,18.94,1.00,,
23/10/2017,51.62,9.25,1.02,1.03,2.58,43324.16,10.13,25.07,1416.67,17191.20,531.00,855.50,889.74,1767.52,483.68,0.28,17.52,1.00,,
24/10/2017,51.32,9.27,1.02,0.95,2.24,42533.36,9.99,25.14,1363.64,17040.40,521.00,848.37,889.65,1812.89,474.88,0.25,14.74,0.98,,
25/10/2017,51.60,9.48,1.00,0.91,2.22,43113.74,9.87,25.07,1125.00,17266.60,533.00,862.67,893.83,1855.94,485.44,0.18,11.43,1.00,,
26/10/2017,52.17,9.34,1.02,0.86,2.24,45297.50,10.29,27.43,2019.64,23374.00,575.00,878.00,889.56,1928.46,522.31,0.25,17.64,0.99,,
27/10/2017,51.73,9.17,0.99,0.92,2.30,46917.81,10.18,28.81,2625.00,25636.00,608.00,894.22,890.38,1977.49,554.35,0.25,18.94,1.00,,
28/10/2017,53.18,9.25,1.06,0.91,2.44,46991.05,10.18,27.99,2560.00,25786.80,617.00,894.12,889.80,1965.22,559.27,0.28,15.31,1.04,,
29/10/2017,53.25,9.26,1.05,0.93,2.50,46642.41,10.34,30.29,2291.67,27219.40,642.00,909.83,891.42,1958.79,581.27,0.30,18.52,1.00,,
30/10/2017,51.72,9.92,0.95,0.87,2.16,46681.43,10.18,29.07,1500.00,25711.40,614.00,930.78,891.17,1974.78,559.63,0.25,20.45,1.00,,
31/10/2017,51.16,9.57,0.92,0.87,2.28,46748.63,10.14,29.07,2125.00,25862.20,637.00,923.13,886.48,1959.25,576.87,0.28,20.43,1.00,,
01/11/2017,50.98,9.81,0.95,0.83,2.12,46782.75,10.22,30.01,1683.03,25786.80,631.00,942.48,884.26,1958.45,571.59,0.32,21.93,0.99,,
02/11/2017,52.15,10.07,0.97,0.75,2.28,47269.83,10.08,30.07,2041.67,25937.60,655.00,942.32,886.66,1988.25,576.40,0.30,21.73,1.00,,
03/11/2017,51.05,10.20,0.94,0.70,2.30,47085.30,10.22,30.07,1458.33,26013.00,643.00,933.15,887.62,2002.48,577.48,0.41,19.45,1.00,,
04/11/2017,52.28,9.96,0.95,0.61,2.36,47041.68,10.15,30.07,958.33,25862.20,640.00,933.63,889.06,2013.02,577.84,0.43,19.57,1.00,,
05/11/2017,49.41,10.02,0.90,0.59,2.42,46940.97,10.23,30.07,875.00,25862.20,636.00,939.82,884.53,1998.72,577.97,0.28,19.82,1.00,,
06/11/2017,50.46,10.24,0.96,0.64,2.84,47096.51,10.19,30.07,666.67,25862.20,636.00,941.22,882.27,1991.27,577.97,0.39,19.46,1.00,,
07/11/2017,51.86,10.25,0.95,0.75,2.64,47124.76,10.19,30.06,583.33,25862.20,639.00,925.47,884.55,1991.09,577.61,0.39,19.31,1.00,,
08/11/2017,50.85,9.95,0.93,0.85,2.64,46964.32,10.19,29.65,375.00,26088.40,628.00,928.94,889.44,1989.69,567.93,0.42,18.23,1.00,,
