Repository: josejhc/Roasting-Process-Simulator_GrupoMexico

File: data_bases/fffinal.csv (part 2 of 10)
Día,Zn,Fe,Cu,Pb,Ins.,Flujo de aire al Tostador,Humedad conc,Conc. humedo alimentado (ton/hr),Agua alim. al Tostador (Lts/hr),Oxigeno consumido (m3),Concentrado Tostado,Temp. Garganta,Prom. Cama Tostador,Presion caja de viento,Produccion de calcina,%S/S,Temp. Amb. Prom *,Días Tostador,,
09/11/2017,51.95,9.68,1.00,0.89,2.60,47115.94,10.19,30.49,958.33,25862.20,646.00,952.10,896.24,1993.95,584.20,0.36,15.86,1.00,,
10/11/2017,51.37,9.29,1.00,0.92,2.80,47039.81,10.16,30.13,791.67,25862.20,641.00,936.95,900.08,1998.96,577.23,0.36,15.95,1.00,,
11/11/2017,51.21,9.46,0.99,0.81,2.70,47157.54,10.20,30.11,666.67,25786.80,636.00,943.21,893.91,2002.94,576.72,0.32,17.08,1.00,,
12/11/2017,51.43,9.51,1.02,0.79,2.70,46583.94,10.06,30.23,891.09,26917.80,628.00,945.52,884.49,1953.72,569.68,0.27,16.59,0.98,,
13/11/2017,51.80,9.55,0.99,0.81,2.74,47070.29,10.28,29.84,958.33,25032.80,630.00,936.04,893.08,2025.52,571.44,0.23,15.62,1.00,,
14/11/2017,51.54,9.39,1.00,0.87,2.44,47081.70,10.25,29.91,333.33,25862.20,632.00,943.50,899.00,2029.52,573.20,0.28,16.13,1.00,,
15/11/2017,52.64,9.56,0.95,0.79,2.50,47045.05,10.00,30.09,83.33,25334.40,637.00,898.07,904.22,2050.22,577.60,0.32,18.43,1.00,,
16/11/2017,51.61,9.07,1.01,0.83,2.42,47174.64,10.18,29.89,416.67,25862.20,637.00,911.30,898.78,2057.83,572.33,0.31,16.63,1.00,,
17/11/2017,52.41,9.32,1.02,0.81,2.42,46974.22,10.21,29.53,833.33,25937.60,631.00,816.41,904.59,2053.98,565.12,0.32,18.31,1.00,,
18/11/2017,53.20,8.81,0.96,0.83,2.60,46836.34,10.09,29.83,1250.00,25937.60,638.00,890.88,902.17,2055.84,571.28,0.36,20.31,1.00,,
19/11/2017,52.69,8.56,0.97,0.69,2.54,47060.16,10.12,29.86,1416.67,25862.20,639.00,893.87,893.87,2059.22,572.16,0.50,13.25,1.00,,
20/11/2017,52.60,8.26,0.98,0.73,2.38,47266.82,10.20,30.00,1791.67,25560.60,641.00,892.77,891.83,2040.39,573.92,0.39,16.80,1.00,,
21/11/2017,51.93,8.41,1.02,0.88,2.54,47132.44,10.22,30.01,1791.67,25937.60,639.00,892.99,897.28,2031.71,574.66,0.21,18.86,1.00,,
22/11/2017,52.90,7.87,1.22,0.97,2.82,47411.95,10.13,29.89,1083.33,25485.20,637.00,897.77,896.84,2068.31,572.73,0.36,12.60,1.00,,
23/11/2017,52.18,7.93,1.30,1.06,2.72,47562.47,9.23,29.51,1500.00,25711.40,631.00,885.94,891.51,2080.31,571.65,0.39,12.31,1.00,,
24/11/2017,52.30,8.03,1.14,0.92,2.84,47100.74,9.43,29.36,2041.67,25937.60,627.00,889.51,890.35,2072.89,565.13,0.32,16.25,1.00,,
25/11/2017,52.61,8.00,1.21,0.92,2.38,47007.08,9.03,29.40,1666.67,25711.40,631.00,895.17,886.28,2090.94,568.65,0.36,18.22,1.00,,
26/11/2017,53.04,8.12,1.25,0.94,2.76,47311.68,9.13,29.18,1458.33,25862.20,625.00,888.74,886.37,2072.37,563.37,0.36,13.88,1.00,,
27/11/2017,53.29,8.01,1.23,0.95,2.76,46995.23,9.24,29.28,2083.33,24278.80,627.00,875.14,886.40,2042.84,565.13,0.39,13.82,1.00,,
28/11/2017,52.76,8.30,1.22,1.05,2.76,46979.75,9.08,29.25,1875.00,21338.20,627.00,856.41,884.81,2065.98,565.13,0.32,15.68,1.00,,
29/11/2017,52.42,8.20,1.24,1.01,2.84,47104.42,8.82,29.34,2250.00,25786.80,631.00,888.32,885.96,2081.39,568.30,0.32,12.50,1.00,,
30/11/2017,51.63,9.69,1.07,0.75,1.86,47234.71,8.93,29.31,2291.67,25711.40,620.00,900.58,885.21,2099.03,558.62,0.35,13.70,1.00,,
01/12/2017,51.78,9.64,1.08,0.72,2.36,47117.20,8.96,29.35,2083.33,25786.80,629.00,913.34,884.81,2092.03,568.13,0.35,13.28,1.00,,
02/12/2017,52.21,9.95,1.16,0.95,2.26,47024.69,9.07,29.29,2250.00,25862.20,627.00,913.63,884.51,2062.77,566.37,0.35,13.45,1.00,,
03/12/2017,51.58,9.89,1.23,0.77,2.28,46942.77,9.19,29.33,2416.67,25862.20,633.00,912.41,884.91,2062.71,565.58,0.32,14.87,1.00,,
04/12/2017,50.09,9.77,1.23,0.82,2.32,46643.79,9.09,29.34,2625.00,25937.60,628.00,908.24,885.09,2070.57,567.25,0.28,19.29,1.00,,
05/12/2017,51.07,9.81,1.18,0.90,2.14,46865.37,9.03,29.36,2291.67,25711.40,626.00,911.68,885.03,2077.19,568.49,0.32,19.13,1.00,,
06/12/2017,51.06,9.85,1.20,0.80,2.82,46813.63,9.21,29.30,2333.33,26314.60,623.00,904.57,884.92,2074.89,565.72,0.30,16.40,1.00,,
07/12/2017,52.55,9.96,1.09,0.88,2.56,46019.99,9.01,28.94,2750.00,26088.40,618.00,889.30,887.43,2058.08,560.65,0.35,18.10,1.00,,
08/12/2017,53.37,8.55,1.07,1.04,2.00,45762.83,9.18,29.17,2519.57,26314.60,607.00,890.85,884.23,2043.71,549.99,0.34,4.53,0.98,,
09/12/2017,52.67,8.79,1.10,1.03,2.60,46748.16,9.25,28.83,2458.33,23901.80,619.00,892.64,883.79,2090.55,556.57,0.36,6.51,1.00,,
10/12/2017,52.35,8.87,1.17,0.96,2.64,47012.08,9.13,29.21,2958.33,27068.60,624.00,902.61,884.21,2078.67,564.95,0.36,6.64,1.00,,
11/12/2017,52.56,8.91,1.17,0.96,2.70,46548.50,9.18,29.35,2458.33,25862.20,621.00,910.31,882.31,2067.43,567.66,0.27,8.80,1.00,,
12/12/2017,51.22,9.30,1.18,1.08,2.36,46836.91,9.21,29.25,2583.33,26013.00,632.00,917.37,884.99,2082.61,564.16,0.28,10.00,1.00,,
13/12/2017,50.85,9.64,1.19,0.77,2.36,46636.92,9.50,29.26,2958.33,26088.40,617.00,914.21,883.34,2067.92,564.14,0.31,14.58,1.00,,
14/12/2017,51.17,9.67,1.18,0.78,2.28,46166.41,9.54,29.54,2666.67,26013.00,623.00,918.98,882.74,2070.47,569.42,0.35,17.95,1.00,,
15/12/2017,51.54,9.67,1.16,0.83,2.60,47197.67,9.28,29.52,2797.49,25485.20,623.00,909.45,882.95,2070.30,569.37,0.37,10.12,1.00,,
16/12/2017,50.63,9.57,1.12,0.81,2.24,46670.62,9.68,29.62,2458.33,25862.20,623.00,921.65,878.06,2057.54,569.34,0.36,13.51,1.00,,
17/12/2017,50.58,9.69,1.17,0.84,3.02,46764.92,9.76,29.66,3125.00,25937.60,627.00,911.04,883.69,2052.51,569.86,0.30,16.97,1.00,,
18/12/2017,50.57,9.19,1.24,1.01,2.90,47054.17,9.73,29.70,3291.67,25636.00,625.00,913.57,882.33,2038.08,571.10,0.29,16.58,1.00,,
19/12/2017,50.70,8.75,1.26,1.10,2.72,46813.80,9.63,29.60,3125.00,25560.60,630.00,911.07,884.27,2043.74,569.16,0.32,17.56,1.00,,
20/12/2017,50.80,9.27,1.27,1.09,2.80,46969.88,9.60,29.76,3041.67,26013.00,633.00,924.89,881.99,2044.32,571.89,0.36,18.60,1.00,,
21/12/2017,50.37,9.95,1.35,0.96,2.72,46635.77,9.42,29.87,3375.00,25937.60,644.00,921.74,886.59,2037.60,574.72,0.35,18.74,1.00,,
22/12/2017,51.10,9.35,1.32,1.00,2.78,47010.90,9.61,29.87,4291.67,25786.80,637.00,898.09,885.56,2046.93,574.03,0.35,17.16,1.00,,
23/12/2017,51.42,9.37,1.27,1.12,2.99,47181.57,9.68,29.86,3916.67,25711.40,636.00,905.21,882.72,2062.32,573.79,0.32,13.15,1.00,,
24/12/2017,50.80,9.41,1.38,1.02,2.36,46480.57,9.55,29.90,3237.56,25711.40,632.00,915.02,884.81,2082.76,570.27,0.31,15.56,0.99,,
25/12/2017,50.66,9.39,1.32,1.02,2.32,46725.95,9.37,29.87,3375.00,26088.40,638.00,908.51,890.46,2082.29,575.55,0.37,14.37,1.00,,
26/12/2017,50.80,9.35,1.35,1.04,2.52,46954.52,9.53,29.87,3166.67,26088.40,632.00,910.76,884.23,2089.19,570.27,0.34,16.19,1.00,,
27/12/2017,50.29,8.98,1.36,1.02,2.60,47005.99,9.50,29.86,3041.67,25786.80,627.00,909.31,882.00,2099.65,568.87,0.31,13.79,1.00,,
28/12/2017,50.89,9.16,1.36,1.12,2.82,46986.00,9.56,29.87,3250.00,25937.60,628.00,899.10,888.36,2087.27,568.31,0.33,13.46,1.00,,
29/12/2017,50.62,8.63,1.31,1.12,3.00,46995.89,9.52,29.87,3791.67,26239.20,630.00,899.59,887.97,2065.08,568.99,0.39,12.97,1.00,,
30/12/2017,51.30,9.10,1.35,1.10,2.80,46679.63,9.58,29.87,4166.67,26239.20,625.00,896.63,886.15,2070.25,559.71,0.39,16.08,1.00,,
31/12/2017,50.25,9.37,1.28,1.00,2.46,46974.77,9.37,29.88,4000.00,25485.20,615.00,908.72,893.14,2071.23,550.91,0.50,15.77,1.00,,
01/01/2018,50.21,9.88,1.28,0.98,2.76,46987.55,9.45,29.86,3750.00,26314.60,634.00,906.95,893.19,2088.53,568.50,0.34,34.12,1.00,,
02/01/2018,50.45,9.15,1.20,0.98,2.50,46707.82,9.65,29.87,4458.33,26163.80,638.00,879.92,894.15,2074.89,566.33,0.38,32.44,1.00,,
03/01/2018,50.89,9.39,1.20,1.04,2.98,47147.73,9.51,29.87,4250.00,26013.00,619.00,890.40,894.43,2080.81,562.41,0.43,36.86,1.00,,
04/01/2018,50.53,9.31,1.22,1.14,3.14,46085.19,9.61,29.86,3875.00,26088.40,617.00,896.46,890.66,2073.37,5410.34,0.39,34.38,1.00,,
05/01/2018,50.91,9.26,1.26,1.16,2.88,46626.52,9.58,29.87,3458.33,22243.00,620.00,909.02,889.01,2090.75,560.90,0.35,33.38,1.00,,
06/01/2018,50.98,8.78,1.29,1.12,2.60,46418.85,9.63,29.86,3291.67,21639.80,624.00,915.20,891.52,2097.38,560.45,0.39,34.34,1.00,,
07/01/2018,50.74,9.17,1.39,1.13,3.60,46093.83,9.42,30.01,3500.00,21790.60,631.00,916.77,891.78,2107.33,564.11,0.41,36.36,1.00,,
08/01/2018,50.95,9.01,1.45,1.24,4.60,46053.34,9.60,30.08,3670.89,21413.60,625.00,893.05,890.06,2129.69,557.26,0.40,36.06,0.99,,
09/01/2018,50.07,9.16,1.47,1.08,3.52,46511.75,9.57,30.07,3083.33,21715.20,628.00,877.05,891.45,2092.59,564.56,0.49,33.78,1.00,,
10/01/2018,50.90,9.23,1.48,1.02,3.42,44015.60,9.55,30.44,671.64,6107.40,116.00,0.00,0.00,1878.64,107.08,0.64,3.48,0.19,,
11/01/2018,0.00,0.00,0.00,0.00,0.00,0.00,0.00,0.00,0.00,0.00,0.00,0.00,0.00,0.00,0.00,0.42,0.64,0.00,,
12/01/2018,0.00,0.00,0.00,0.00,0.00,0.00,0.00,0.00,0.00,0.00,0.00,0.00,0.00,0.00,0.00,0.07,0.69,0.00,,
13/01/2018,0.00,0.00,0.00,0.00,0.00,0.00,0.00,0.00,0.00,0.00,0.00,0.00,0.00,0.00,0.00,0.38,0.70,0.00,,
14/01/2018,0.00,0.00,0.00,0.00,0.00,0.00,0.00,0.00,0.00,0.00,0.00,0.00,0.00,0.00,0.00,0.00,0.69,0.00,,
15/01/2018,0.00,0.00,0.00,0.00,0.00,0.00,0.00,0.00,0.00,0.00,0.00,0.00,0.00,0.00,0.00,0.27,0.61,0.00,,
16/01/2018,0.00,0.00,0.00,0.00,0.00,0.00,0.00,0.00,0.00,0.00,0.00,0.00,0.00,0.00,0.00,0.32,0.62,0.00,,
17/01/2018,0.00,0.00,0.00,0.00,0.00,0.00,8.95,27.61,483.87,9726.60,143.00,837.47,857.82,1772.16,125.84,0.32,14.00,0.26,,
18/01/2018,50.05,8.85,1.46,0.99,3.56,47410.95,9.64,29.68,0.00,25786.80,631.00,832.00,893.68,1972.27,555.28,0.14,39.99,1.00,,
19/01/2018,50.90,8.95,1.45,0.92,3.80,47380.04,9.54,29.54,166.67,23072.40,629.00,849.35,903.68,1936.06,553.52,0.14,40.44,1.00,,
20/01/2018,50.71,9.28,1.36,0.88,3.30,47337.46,9.55,29.46,0.00,17568.20,607.00,864.44,902.99,1904.04,548.46,0.16,38.54,0.99,,
21/01/2018,51.29,9.47,1.38,0.81,3.26,47831.29,9.43,29.04,0.00,15381.60,601.00,878.07,905.21,1914.22,546.18,0.00,38.43,1.00,,
22/01/2018,50.21,9.27,1.37,0.82,3.26,48002.02,9.48,28.90,375.00,11008.40,601.00,874.78,902.22,1875.45,543.18,0.16,34.65,1.00,,
23/01/2018,50.12,9.11,1.40,0.85,3.28,47961.30,9.42,29.91,833.33,18397.60,617.00,892.85,897.84,1879.56,563.79,0.19,34.67,1.00,,
24/01/2018,50.52,8.96,1.43,0.89,3.18,49821.84,9.53,29.90,1130.50,17417.40,618.00,884.04,901.64,1857.10,559.84,0.22,32.26,1.00,,
25/01/2018,51.01,9.16,1.41,0.89,3.04,49656.95,9.57,30.10,1875.00,14703.00,622.00,878.22,906.24,1847.22,566.36,0.19,37.54,1.00,,
26/01/2018,50.02,9.15,1.38,0.88,3.78,49841.59,9.37,29.93,2041.67,11083.80,619.00,881.56,904.73,1815.08,563.72,0.21,38.23,1.00,,
27/01/2018,49.37,8.86,1.35,0.88,3.54,49808.06,9.38,29.96,2416.67,11310.00,622.00,887.80,900.89,1784.46,564.34,0.22,34.11,1.00,,
28/01/2018,50.23,9.08,1.37,0.93,3.48,49858.93,9.50,29.96,2791.67,11008.40,622.00,880.85,904.93,1782.00,563.50,0.22,34.95,1.00,,
29/01/2018,50.19,9.01,1.39,0.95,3.22,49951.46,9.44,30.28,2708.33,11234.60,628.00,892.57,901.63,1769.55,570.12,0.09,40.10,1.00,,
30/01/2018,50.87,9.13,1.36,0.93,3.12,49923.69,9.49,30.51,2750.00,11234.60,634.00,890.94,902.20,1778.76,574.04,0.21,33.88,1.00,,
31/01/2018,49.99,9.08,1.37,0.92,3.14,49986.38,9.51,30.66,3208.33,11083.80,640.00,883.35,902.39,1810.15,576.32,0.27,33.88,1.00,,
01/02/2018,51.02,9.15,1.32,0.90,3.06,49956.09,9.66,30.21,2958.33,10933.00,629.00,881.78,903.08,1799.13,566.64,0.30,33.13,1.00,,
02/02/2018,50.48,9.12,1.35,0.81,3.22,49342.49,9.50,30.42,2283.30,11008.40,622.00,892.50,901.53,1812.36,563.48,0.29,40.07,0.99,,
03/02/2018,51.83,9.14,1.32,0.86,2.10,44200.29,9.52,30.15,2694.74,11159.20,618.00,890.62,906.82,1835.26,561.22,0.35,36.16,0.99,,
04/02/2018,51.50,9.24,1.33,0.85,2.26,48393.35,9.64,30.32,3041.67,10857.60,628.00,891.34,902.91,1847.37,569.94,0.29,35.82,1.00,,
05/02/2018,51.28,9.14,1.33,0.91,3.04,48549.46,9.66,30.35,2875.00,11385.40,629.00,902.83,901.37,1843.84,569.95,0.29,35.39,1.00,,
06/02/2018,51.07,9.11,1.35,0.85,2.90,49717.54,9.45,30.46,2339.83,11536.20,631.00,898.74,903.26,1848.56,571.46,0.25,34.63,1.00,,
07/02/2018,52.60,9.23,1.31,0.87,2.72,50406.91,9.68,30.64,2583.33,10857.60,639.00,901.49,901.11,1846.79,575.50,0.39,36.19,1.00,,
08/02/2018,51.05,8.99,1.32,0.84,3.00,47746.76,9.53,29.96,1837.61,10706.80,609.00,891.55,900.37,1842.55,549.10,0.38,40.52,0.98,,
09/02/2018,50.80,8.99,1.31,0.76,2.90,47639.20,9.62,30.44,2166.67,11234.60,635.00,898.49,901.14,1877.75,571.98,0.38,42.54,1.00,,
10/02/2018,50.93,9.07,1.35,0.71,2.90,46260.45,9.59,30.31,2750.00,11460.80,627.00,887.23,902.48,1844.91,570.28,0.35,42.18,1.00,,
11/02/2018,50.93,9.03,1.32,0.71,2.70,49366.38,9.43,30.28,2047.35,11159.20,627.00,898.31,901.38,1869.21,569.11,0.37,44.60,1.00,,
12/02/2018,50.81,8.86,1.29,0.77,2.64,49429.08,9.67,30.48,1958.33,13572.00,634.00,907.45,900.46,1879.52,572.27,0.37,38.54,1.00,,
13/02/2018,50.73,9.16,1.35,0.40,2.74,49268.13,9.66,30.46,2416.67,15607.80,634.00,910.16,903.80,1869.30,572.07,0.40,37.82,1.00,,
14/02/2018,51.28,9.32,1.36,0.73,2.94,43884.19,9.60,31.17,2844.24,10556.00,396.00,895.45,884.09,1718.25,365.63,0.25,18.83,0.62,,
15/02/2018,0.00,0.00,0.00,0.00,0.00,0.00,0.00,0.00,0.00,0.00,0.00,0.00,0.00,0.00,0.00,0.44,0.74,0.00,,
16/02/2018,0.00,0.00,0.00,0.00,0.00,0.00,0.00,0.00,0.00,0.00,0.00,0.00,0.00,0.00,0.00,0.32,0.73,0.00,,
17/02/2018,0.00,0.00,0.00,0.00,0.00,45533.98,8.93,27.81,98.04,4373.20,249.00,846.67,870.10,2004.99,219.12,0.32,15.98,0.43,,
18/02/2018,50.20,9.16,1.41,0.72,2.86,46228.66,9.52,28.12,791.67,15758.60,581.00,874.10,902.12,1959.77,528.43,0.22,32.62,1.00,,
19/02/2018,51.31,9.30,1.42,0.73,2.76,47830.77,9.47,30.49,2208.33,15683.20,633.00,905.14,900.65,1882.03,574.19,0.22,33.71,1.00,,
20/02/2018,49.65,8.89,1.44,0.73,2.86,46585.20,9.38,30.53,2174.22,15607.80,632.00,906.73,902.06,1877.15,573.31,0.19,38.45,1.00,,
21/02/2018,49.91,8.95,1.42,0.75,2.72,49799.39,9.74,30.94,2325.23,15004.60,583.00,875.51,869.37,1777.61,530.19,0.35,27.69,0.91,,
22/02/2018,0.00,0.00,0.00,0.00,0.00,0.00,0.00,0.00,0.00,0.00,0.00,0.00,0.00,0.00,0.00,0.27,0.79,0.00,,
23/02/2018,0.00,0.00,0.00,0.00,0.00,0.00,0.00,0.00,0.00,0.00,0.00,0.00,0.00,0.00,0.00,0.36,0.75,0.00,,
24/02/2018,0.00,0.00,0.00,0.00,0.00,0.00,0.00,0.00,0.00,0.00,0.00,0.00,0.00,0.00,0.00,0.25,0.71,0.00,,
25/02/2018,0.00,0.00,0.00,0.00,0.00,40528.38,9.23,29.45,853.08,3468.40,179.00,908.47,874.32,1685.30,157.52,0.25,10.96,0.29,,
26/02/2018,51.54,9.08,1.34,0.71,2.66,46975.34,9.56,30.43,1875.00,15683.20,648.00,878.52,903.65,1804.33,570.24,0.27,32.36,1.00,,
27/02/2018,51.00,9.20,1.29,0.58,2.50,48620.31,9.60,30.64,1882.85,15683.20,631.00,882.52,905.01,1817.83,573.44,0.41,34.11,1.00,,
28/02/2018,51.69,9.25,1.30,0.77,2.48,49005.32,9.48,30.96,2041.67,15683.20,640.00,884.75,902.80,1806.12,581.36,0.38,40.93,1.00,,
01/03/2018,50.87,9.16,1.30,0.66,2.68,48827.51,9.69,30.93,2333.33,15834.00,648.00,885.78,903.26,1804.16,588.40,0.32,37.45,1.00,,
02/03/2018,50.50,9.19,1.27,0.63,3.04,48950.77,9.68,30.78,2625.00,15457.00,653.00,889.18,903.70,1791.33,583.99,0.29,45.88,1.00,,
03/03/2018,51.45,9.02,1.29,0.63,3.04,49672.06,9.50,31.01,2666.67,15758.60,660.00,894.66,901.19,1796.09,590.15,0.51,43.62,1.00,,
04/03/2018,50.93,9.03,1.21,0.63,2.76,49589.53,9.50,31.00,2583.33,15607.80,659.00,899.36,901.88,1795.50,589.27,0.41,42.68,1.00,,
05/03/2018,50.33,9.18,1.20,0.59,2.78,49647.61,9.68,30.89,2750.00,15683.20,656.00,902.38,904.16,1776.81,586.63,0.38,45.15,1.00,,
06/03/2018,50.90,9.17,1.21,0.61,2.76,49688.08,9.52,30.86,2666.67,15230.80,650.00,913.47,902.72,1782.37,581.78,0.00,40.93,1.00,,
07/03/2018,49.74,9.00,1.18,0.62,2.78,49453.10,9.61,30.84,2541.67,18171.40,649.00,915.83,901.89,1795.67,580.90,0.44,46.10,1.00,,
08/03/2018,49.10,9.35,1.22,0.63,2.64,49473.49,9.69,30.82,2625.00,18774.60,648.00,915.14,906.99,1793.88,580.02,0.35,47.79,1.00,,
09/03/2018,49.04,9.63,1.17,0.59,2.70,45745.13,9.57,30.78,2647.06,18850.00,642.00,897.36,908.35,1795.49,574.74,0.38,45.23,0.99,,
10/03/2018,50.00,9.35,1.20,0.60,2.60,47444.33,9.33,30.39,2791.67,18699.20,641.00,896.94,902.31,1797.72,573.86,0.38,43.32,1.00,,
11/03/2018,49.23,9.16,1.15,0.58,2.74,48271.09,9.58,30.59,2791.67,18850.00,644.00,914.72,902.57,1782.69,576.50,0.40,41.34,1.00,,
12/03/2018,48.49,9.07,1.11,0.53,2.78,48613.94,9.61,30.68,2715.88,20282.60,644.00,909.53,906.02,1737.99,576.50,0.46,45.26,1.00,,
13/03/2018,50.50,9.34,1.17,0.56,2.68,48967.72,9.46,30.53,2708.33,25334.40,642.00,898.27,906.18,1764.76,576.33,0.46,38.23,1.00,,
14/03/2018,51.12,8.82,1.10,0.67,2.96,48503.43,9.54,30.38,2541.67,26163.80,638.00,883.78,904.85,1767.77,572.81,0.49,39.58,1.00,,
15/03/2018,51.69,8.73,1.06,0.69,2.90,48124.95,9.65,30.14,2541.67,26163.80,632.00,887.31,911.07,1769.42,567.53,0.41,45.05,1.00,,
16/03/2018,49.81,8.52,1.09,0.59,2.80,49343.24,9.53,30.24,2625.00,26465.40,638.00,889.07,903.89,1803.83,572.81,0.40,41.05,1.00,,
17/03/2018,51.65,8.74,1.08,0.60,2.38,49814.21,9.54,30.32,2500.00,26239.20,639.00,889.43,902.49,1784.99,573.69,0.32,44.81,1.00,,
18/03/2018,50.94,8.72,1.13,0.62,2.84,45923.25,9.32,29.85,2102.31,26390.00,625.00,895.77,902.09,1797.68,561.37,0.38,46.39,0.99,,
19/03/2018,50.05,8.62,1.07,0.62,2.88,50023.05,9.55,30.25,2035.34,26088.40,638.00,901.86,902.67,1789.12,561.44,0.19,44.71,0.98,,
20/03/2018,49.90,8.30,1.07,0.64,2.56,49105.95,9.65,30.33,2541.67,26616.20,639.00,905.64,903.83,1798.87,573.69,0.24,40.24,1.00,,
21/03/2018,50.20,8.45,1.18,0.69,2.82,49449.26,9.49,30.56,2458.33,26163.80,645.00,904.40,904.69,1831.39,578.40,0.29,37.64,1.00,,
22/03/2018,50.68,8.61,1.26,0.64,2.74,48950.85,9.46,30.59,2500.00,26239.20,651.00,894.68,907.11,1855.36,583.68,0.21,36.60,1.00,,
23/03/2018,51.50,8.81,1.31,0.63,2.98,48645.74,9.48,30.66,2625.00,26540.80,652.00,892.51,906.98,1867.65,584.56,0.17,38.78,1.00,,
24/03/2018,50.57,8.60,1.32,0.70,3.00,48534.83,9.47,30.67,2541.67,26013.00,652.00,895.17,906.44,1860.89,584.56,0.25,40.26,1.00,,
25/03/2018,50.70,9.15,1.50,0.80,3.02,48509.93,9.58,30.61,2541.67,26465.40,650.00,887.77,906.63,1864.75,582.80,0.17,39.02,1.00,,
26/03/2018,51.21,8.63,1.31,0.76,2.86,48527.52,9.48,30.62,2333.33,26163.80,651.00,889.51,904.40,1874.44,583.68,0.16,36.50,1.00,,
27/03/2018,50.64,8.20,1.45,0.63,3.18,48017.54,9.44,30.69,2125.00,25862.20,653.00,894.72,902.97,1903.00,585.07,0.18,37.32,1.00,,
28/03/2018,0.00,8.21,1.43,0.64,2.74,47568.88,9.37,30.63,2416.67,26616.20,658.00,892.78,905.17,1890.31,590.83,0.22,44.12,1.00,,
29/03/2018,53.23,8.80,1.54,0.68,3.18,46997.28,9.53,30.72,2291.67,26314.60,659.00,892.78,901.98,1885.73,591.71,0.25,41.70,1.00,,
30/03/2018,50.01,8.32,1.47,0.63,3.42,46709.98,9.55,30.74,2416.67,26239.20,659.00,886.94,902.34,1879.58,591.71,0.19,41.57,1.00,,
31/03/2018,50.93,8.28,1.45,0.68,3.16,46667.26,9.33,30.76,2260.87,25183.60,636.00,890.36,902.12,1870.25,571.88,0.16,45.60,0.96,,
01/04/2018,50.97,8.34,1.34,0.62,3.10,46720.58,9.55,30.69,2458.33,26314.60,659.00,887.18,902.68,1859.81,590.98,0.16,44.62,1.00,,
02/04/2018,53.51,8.65,1.41,0.75,3.58,46475.91,9.41,30.73,2291.67,26314.60,661.00,883.24,904.11,1855.52,592.74,0.36,43.80,1.00,,
03/04/2018,52.72,8.41,1.37,0.64,3.04,47010.86,9.63,30.68,2333.33,26390.00,656.00,891.14,903.25,1865.20,589.85,0.16,44.24,1.00,,
04/04/2018,52.18,8.34,1.39,0.70,3.22,46875.05,9.59,30.70,2208.33,26390.00,657.00,885.76,902.04,1863.94,590.73,0.19,39.20,1.00,,
05/04/2018,51.94,8.16,1.40,0.70,3.04,46117.56,9.58,30.73,2458.33,26239.20,658.00,880.76,901.74,1844.67,591.61,0.22,37.58,1.00,,
06/04/2018,52.33,8.13,1.40,0.74,3.24,45843.41,9.51,30.67,2625.00,25334.40,655.00,882.72,900.60,1824.24,590.55,0.22,45.85,1.00,,
07/04/2018,51.44,8.22,1.21,0.51,2.92,45261.72,9.35,30.66,2708.33,25937.60,657.00,884.58,901.13,1804.22,592.06,0.25,46.43,1.00,,
08/04/2018,52.07,8.34,1.21,0.52,2.94,43173.71,9.53,30.73,2408.45,25560.60,648.00,883.48,901.09,1816.19,584.14,0.00,45.65,0.99,,
09/04/2018,52.41,8.38,1.19,0.69,3.00,45042.27,9.52,30.72,2375.00,25108.20,657.00,882.69,901.31,1799.39,592.06,0.00,39.67,1.00,,
10/04/2018,52.89,7.89,1.09,0.73,3.08,44460.95,9.39,30.77,2333.33,25183.60,657.00,882.52,899.14,1785.58,593.54,0.35,40.31,1.00,,
11/04/2018,53.63,7.84,1.12,0.81,3.20,44292.12,9.53,30.72,2625.00,25937.60,655.00,894.59,899.32,1782.87,591.78,0.29,44.81,1.00,,
12/04/2018,52.68,8.10,1.09,0.58,3.38,44157.04,9.39,30.67,2583.33,25485.20,655.00,897.17,903.31,1795.06,591.78,0.24,43.86,1.00,,
13/04/2018,52.88,7.87,1.12,0.69,3.34,43423.70,9.42,30.55,2958.33,25711.40,652.00,884.23,909.87,1784.47,589.14,0.27,47.85,1.00,,
14/04/2018,53.01,7.90,1.11,0.61,2.76,43641.33,9.42,30.71,2875.00,25636.00,656.00,882.03,905.80,1806.79,592.66,0.32,45.33,1.00,,
15/04/2018,53.29,7.70,1.06,0.62,2.96,44328.17,9.63,30.76,2791.67,25636.00,655.00,883.09,905.63,1818.28,591.78,0.32,44.12,1.00,,
16/04/2018,52.94,7.29,0.98,0.66,3.06,44195.68,9.41,30.66,2875.00,25711.40,655.00,883.43,909.48,1813.76,591.78,0.38,39.27,1.00,,
17/04/2018,52.74,7.43,0.99,0.61,2.66,43780.52,9.48,30.38,2292.99,25862.20,636.00,879.59,908.31,1824.05,575.06,0.32,42.82,0.98,,
18/04/2018,53.82,7.26,1.03,0.64,3.48,43181.86,9.50,30.52,2546.97,25937.60,650.00,889.73,908.06,1778.14,587.38,0.32,42.10,1.00,,
19/04/2018,52.35,7.47,0.98,0.72,3.20,43675.81,9.37,30.95,2327.22,25937.60,651.00,892.50,909.37,1784.96,588.26,0.35,42.08,0.98,,
20/04/2018,52.51,7.51,0.92,0.68,2.98,45045.63,9.45,30.91,2191.01,25636.00,652.00,907.61,904.73,1816.57,589.14,0.32,39.32,0.99,,
21/04/2018,53.72,7.92,1.00,0.71,3.02,45228.67,9.68,30.52,2280.08,25862.20,641.00,898.81,906.77,1835.58,579.88,0.25,38.38,0.99,,
22/04/2018,53.05,7.65,0.97,0.68,2.98,43346.75,9.63,30.33,2583.33,25862.20,646.00,888.95,910.03,1832.30,584.28,0.33,37.51,1.00,,
23/04/2018,52.78,7.97,1.00,0.74,2.94,43661.04,9.55,30.58,2067.51,25786.80,649.00,896.82,906.79,1855.67,581.52,0.41,35.47,0.99,,
24/04/2018,53.57,7.82,1.05,0.66,3.06,45323.46,9.61,30.66,2416.67,25862.20,658.00,902.87,905.13,1851.97,589.44,0.33,35.28,1.00,,
25/04/2018,53.30,8.21,1.03,0.71,2.86,45292.73,9.58,30.53,2500.00,25862.20,656.00,902.19,907.10,1862.29,587.68,0.32,35.06,1.00,,
26/04/2018,54.18,8.29,1.07,0.69,3.02,44704.49,9.57,30.51,2458.33,26013.00,655.00,903.19,907.92,1854.14,586.80,0.35,35.73,1.00,,
27/04/2018,52.21,8.46,1.04,0.63,2.60,44598.75,9.45,30.56,2500.00,25937.60,657.00,894.60,906.65,1859.85,588.56,0.32,33.43,1.00,,
28/04/2018,52.64,8.35,1.00,0.61,2.78,44790.32,9.74,30.64,2541.67,25485.20,657.00,884.55,908.85,1877.13,588.56,0.39,29.71,1.00,,
29/04/2018,52.85,8.12,1.03,0.66,2.54,44714.34,9.69,30.58,2625.00,25786.80,656.00,895.49,909.81,1883.93,587.68,0.41,30.33,1.00,,
30/04/2018,53.05,8.53,1.02,0.78,2.86,45219.49,9.45,30.63,2625.00,25862.20,668.00,914.80,906.46,1901.67,598.24,0.36,36.01,1.00,,
01/05/2018,51.18,8.59,0.99,0.66,3.08,45642.35,9.48,30.43,2708.33,25636.00,651.00,910.95,910.97,1930.63,586.74,0.24,35.32,1.00,,
02/05/2018,52.37,8.76,0.99,0.76,3.24,45587.55,9.70,30.49,2666.67,25937.60,650.00,903.47,909.64,1929.32,585.86,0.36,29.52,1.00,,
03/05/2018,52.12,8.59,0.99,0.76,2.86,46395.76,9.59,30.65,2625.00,26088.40,655.00,910.22,903.22,1941.70,590.26,0.29,28.74,1.00,,
04/05/2018,53.14,8.78,0.95,0.78,3.02,46495.92,9.57,30.41,2750.00,26013.00,650.00,904.62,905.56,1948.08,585.86,0.30,25.47,1.00,,
05/05/2018,51.15,8.44,0.98,0.72,3.00,46981.84,9.58,30.51,3000.00,25711.40,652.00,909.01,903.35,1964.84,587.62,0.32,38.60,1.00,,
06/05/2018,52.21,8.97,1.05,0.81,2.98,46287.95,9.57,29.89,2791.67,25937.60,638.00,904.94,902.22,1946.57,575.30,0.25,36.97,1.00,,
07/05/2018,51.65,9.14,1.03,0.85,3.08,45691.56,9.50,30.51,2759.58,25862.20,650.00,904.70,905.38,1967.77,585.86,0.29,37.17,1.00,,
08/05/2018,51.39,9.19,1.03,0.73,2.94,47685.22,9.63,30.67,2632.31,25786.80,653.00,914.57,902.80,1997.52,588.50,0.30,41.66,1.00,,
09/05/2018,51.43,8.56,1.01,0.80,2.96,48085.75,9.50,30.75,2500.00,25862.20,658.00,891.03,902.10,2036.31,592.90,0.32,37.00,1.00,,
10/05/2018,51.62,8.66,1.04,0.86,2.78,45872.02,9.39,30.63,2625.00,26239.20,656.00,880.72,903.91,1969.10,591.14,0.30,35.72,1.00,,
11/05/2018,51.34,8.72,1.05,0.73,3.14,46029.71,9.43,30.36,2541.67,25636.00,648.00,899.95,905.31,1995.32,585.44,0.29,35.89,1.00,,
12/05/2018,51.88,9.02,1.02,0.75,2.94,47486.36,9.57,30.64,2625.00,26013.00,653.00,908.26,902.43,2043.56,589.84,0.29,33.61,1.00,,
13/05/2018,51.61,9.20,0.97,0.34,2.78,47225.36,9.54,30.67,2500.00,26013.00,654.00,897.88,904.17,2074.76,590.72,0.29,29.60,1.00,,
14/05/2018,50.08,9.26,1.01,0.81,2.72,46689.06,9.52,30.74,1750.00,26013.00,656.00,892.53,916.74,2072.56,592.48,0.32,35.27,1.00,,
15/05/2018,51.46,9.22,1.04,0.78,2.86,46737.04,9.49,30.30,1166.67,21262.80,646.00,873.54,918.74,2090.84,583.68,0.32,31.54,1.00,,
16/05/2018,50.38,9.17,1.06,0.85,2.80,46821.20,9.60,30.39,2041.67,17417.40,648.00,886.86,902.90,2093.61,585.44,0.35,29.30,1.00,,
17/05/2018,49.70,9.22,1.06,0.89,2.64,47313.29,9.66,30.36,2416.67,15909.40,646.00,899.08,898.54,2128.13,583.68,0.30,29.04,1.00,,
18/05/2018,50.21,9.19,1.07,0.90,2.86,46942.14,9.64,30.26,2500.00,16060.20,644.00,903.61,900.03,2151.80,581.92,0.32,28.65,1.00,,
19/05/2018,50.64,9.17,1.07,0.92,2.82,46717.63,9.64,30.03,2458.33,15834.00,639.00,899.38,896.77,2159.76,577.52,0.27,28.64,1.00,,
20/05/2018,50.87,8.96,1.10,0.95,2.90,46407.23,9.50,29.88,2583.33,16060.20,637.00,908.47,895.84,2148.84,575.76,0.19,28.69,1.00,,
21/05/2018,50.25,8.78,1.08,0.94,3.18,46746.24,9.66,30.15,2375.00,15834.00,642.00,915.22,898.24,2155.45,580.16,0.24,28.29,1.00,,
22/05/2018,50.45,8.74,1.13,0.90,3.04,46581.81,9.63,30.03,2541.67,15984.80,640.00,906.05,902.36,2182.87,578.40,0.22,26.56,1.00,,
23/05/2018,52.55,8.58,1.11,0.83,2.88,46662.47,9.62,29.96,2666.67,15984.80,638.00,900.58,903.12,2199.83,576.64,0.32,27.17,1.00,,
24/05/2018,52.29,8.45,1.13,0.77,2.92,46354.88,9.63,29.75,2416.67,15909.40,634.00,909.96,908.05,2199.19,573.12,0.29,28.53,1.00,,
25/05/2018,52.02,8.33,1.10,0.83,2.88,46126.90,9.63,29.70,2583.33,16135.60,633.00,911.61,910.62,2237.44,572.24,0.44,29.00,1.00,,
26/05/2018,52.00,8.35,1.17,0.82,2.76,46325.21,9.65,29.57,2541.67,15758.60,630.00,907.60,909.21,2230.97,569.60,0.32,32.57,1.00,,
27/05/2018,52.25,8.26,1.17,0.94,2.92,46103.23,9.62,29.52,2500.00,15909.40,629.00,913.57,909.77,2218.78,568.72,0.35,32.45,1.00,,
28/05/2018,51.72,8.08,1.18,0.94,2.88,45597.77,9.63,28.22,1833.33,16135.60,601.00,898.53,914.84,2220.30,543.84,0.27,25.66,1.00,,
29/05/2018,51.94,8.10,1.14,0.81,3.02,45714.68,9.61,28.91,1833.33,15758.60,616.00,917.98,912.65,2211.02,557.04,0.25,26.32,1.00,,
30/05/2018,51.66,7.92,1.19,0.82,2.76,45832.67,9.67,29.87,2125.00,16060.20,636.00,923.37,912.10,2233.46,574.64,0.25,28.71,1.00,,
31/05/2018,52.38,8.10,1.22,0.92,2.88,45848.78,9.80,29.99,2250.00,15834.00,627.00,916.38,912.72,2241.90,568.14,0.35,28.99,1.00,,
01/06/2018,52.26,7.94,1.25,0.88,2.82,46140.25,9.66,30.25,1958.33,15984.80,641.00,922.63,909.27,2260.89,581.88,0.41,29.39,1.00,,
02/06/2018,52.37,8.13,1.22,0.81,2.78,46254.33,9.80,30.23,1916.67,15909.40,640.00,921.43,908.55,2266.01,581.00,0.38,29.95,1.00,,
03/06/2018,53.70,8.00,1.01,0.88,2.48,45220.65,9.71,29.98,1875.00,16060.20,635.00,935.56,907.44,2229.91,576.60,0.41,34.58,1.00,,
04/06/2018,52.61,8.31,1.16,0.92,2.72,45995.61,9.88,29.97,1750.00,13949.00,634.00,922.45,909.23,2230.06,575.72,0.52,31.94,1.00,,
05/06/2018,52.25,8.22,1.16,0.76,2.40,43665.54,9.55,29.09,1473.68,14853.80,611.00,907.07,908.69,2234.85,555.48,0.40,29.00,0.99,,
06/06/2018,53.17,7.86,1.18,1.00,2.74,43633.65,9.65,29.57,1875.00,20131.80,627.00,920.72,912.18,2277.56,569.56,0.48,33.21,1.00,,
07/06/2018,52.23,8.31,1.09,0.74,2.52,44750.16,9.78,30.07,1705.76,21262.80,622.00,919.22,910.29,2251.28,565.16,0.38,28.97,0.98,,
08/06/2018,52.84,8.03,1.12,0.89,2.88,44453.59,9.86,30.14,1916.67,24957.40,638.00,929.39,910.99,2279.62,579.24,0.54,30.26,1.00,,
09/06/2018,52.73,8.32,1.08,0.74,2.68,43744.78,9.68,29.95,1765.94,25862.20,629.00,911.66,911.58,2287.67,571.32,0.47,28.83,0.99,,
10/06/2018,53.19,8.17,1.06,0.65,2.72,43356.93,9.73,29.58,1875.00,26239.20,627.00,899.77,912.66,2298.22,569.56,0.40,25.60,1.00,,
11/06/2018,53.47,7.95,1.05,0.73,3.12,42918.98,9.73,28.92,1625.00,26088.40,612.00,903.75,916.00,2297.63,556.36,0.38,26.22,1.00,,
12/06/2018,53.78,7.60,1.02,0.76,2.76,42975.78,9.64,29.32,1333.33,26013.00,622.00,922.59,918.14,2350.87,565.16,0.54,28.23,1.00,,
13/06/2018,52.40,7.73,1.06,0.76,2.34,43064.64,9.68,29.33,1392.41,26314.60,614.00,908.76,918.77,2362.34,558.12,0.41,28.96,0.99,,
14/06/2018,51.99,8.04,1.05,0.74,2.58,42687.71,9.63,28.97,1125.00,26390.00,614.00,919.18,918.12,2370.30,558.12,0.30,28.47,1.00,,
15/06/2018,52.93,7.81,1.03,0.74,2.86,41902.49,9.58,28.88,1375.00,26013.00,612.00,908.04,919.21,2387.31,556.36,0.35,24.91,1.00,,
16/06/2018,52.26,7.72,1.06,0.87,2.84,41582.88,9.81,28.84,1583.33,26239.20,610.00,912.00,918.55,2389.43,554.60,0.32,23.60,1.00,,
17/06/2018,51.13,7.90,1.04,0.87,2.66,41482.43,9.73,28.78,1250.00,26163.80,609.00,915.83,918.07,2406.82,553.72,0.32,25.73,1.00,,
18/06/2018,51.05,7.94,1.04,0.97,2.88,41456.21,9.63,28.53,1049.69,26163.80,604.00,929.58,917.11,2419.70,545.05,0.38,25.28,0.99,,
19/06/2018,51.75,7.81,1.03,0.98,2.40,40837.50,9.59,28.15,1125.78,26163.80,600.00,916.84,917.18,2416.25,541.53,0.36,24.04,1.00,,
20/06/2018,52.84,7.91,1.02,1.00,3.06,41196.40,9.61,28.33,1167.48,26239.20,604.00,912.23,916.94,2403.80,545.05,0.44,27.32,1.00,,
21/06/2018,52.08,7.86,1.03,1.06,2.88,41530.45,9.68,28.37,875.00,26163.80,605.00,912.20,920.26,2421.88,545.93,0.41,26.84,1.00,,
22/06/2018,52.68,7.91,1.06,0.88,2.96,41593.08,9.73,28.16,1166.67,26088.40,600.00,917.05,920.45,2410.54,541.53,0.32,26.32,1.00,,
23/06/2018,52.14,7.65,1.10,1.05,3.18,41528.30,9.79,28.04,1208.33,26314.60,597.00,902.31,913.67,2397.69,538.89,0.32,20.34,1.00,,
24/06/2018,51.80,7.77,1.04,0.72,3.20,40740.14,9.72,27.73,1128.13,26163.80,589.00,898.71,915.11,2451.82,531.85,0.25,23.94,1.00,,
25/06/2018,52.37,7.78,1.05,0.65,2.80,41111.62,9.63,27.92,1041.67,26163.80,595.00,915.92,916.12,2445.26,537.13,0.32,30.38,1.00,,
26/06/2018,52.11,7.84,1.04,0.66,0.00,42339.60,9.58,28.66,1125.00,26239.20,619.00,896.82,914.65,2376.11,558.25,0.22,25.26,1.00,,
27/06/2018,52.36,7.63,0.95,0.91,2.98,41917.11,9.74,28.71,1791.67,26163.80,619.00,894.98,915.35,2412.38,558.25,0.22,25.48,1.00,,
28/06/2018,52.31,7.31,1.05,0.94,3.04,41972.07,9.73,28.32,1791.67,26239.20,615.00,901.47,914.63,2409.58,549.76,0.27,24.88,1.00,,
29/06/2018,52.32,7.60,1.07,0.88,3.40,41896.98,9.74,28.70,2166.67,26163.80,624.00,900.60,919.29,2402.28,557.68,0.41,25.93,1.00,,
30/06/2018,52.86,7.12,1.06,0.81,3.38,41699.60,9.98,28.62,1959.69,26239.20,630.00,887.63,917.10,2416.88,562.96,0.49,24.28,1.00,,
01/07/2018,52.77,7.14,1.09,0.82,3.40,41483.59,9.83,28.84,2002.78,26239.20,625.00,899.29,918.17,2436.87,558.56,0.37,29.25,1.00,,
02/07/2018,51.25,7.86,0.99,0.72,3.46,41424.99,9.80,28.45,958.33,26239.20,618.00,909.37,919.43,2441.68,552.40,0.30,28.42,1.00,,
03/07/2018,50.59,8.13,0.96,0.71,3.40,40877.92,9.63,28.10,1250.00,26163.80,611.00,907.45,918.56,2473.50,546.24,0.32,27.20,1.00,,
04/07/2018,51.40,8.13,0.92,0.73,3.42,41073.90,9.73,28.17,2166.67,25636.00,612.00,908.36,921.18,2465.54,547.12,0.38,29.77,1.00,,
05/07/2018,51.55,8.10,0.87,0.77,3.30,41094.08,9.80,28.61,2333.33,26314.60,621.00,918.01,917.74,2483.84,555.04,0.35,31.11,1.00,,
06/07/2018,51.95,7.70,0.95,0.81,3.18,40822.36,9.61,28.02,2083.33,26013.00,603.00,903.86,914.85,2503.97,546.33,0.46,28.84,1.00,,
07/07/2018,53.11,7.01,1.00,0.82,2.98,41107.52,9.58,27.95,2098.86,25334.40,549.00,887.77,878.46,2490.88,498.81,0.32,23.72,0.91,,
08/07/2018,0.00,0.00,0.00,0.00,0.00,41499.79,0.00,0.00,0.00,0.00,0.00,0.00,0.00,1278.22,0.00,0.22,1.63,0.00,,
09/07/2018,0.00,0.00,0.00,0.00,0.00,0.00,0.00,0.00,0.00,0.00,0.00,0.00,0.00,0.00,0.00,0.41,1.58,0.00,,
10/07/2018,0.00,0.00,0.00,0.00,0.00,0.00,0.00,0.00,0.00,0.00,0.00,0.00,0.00,0.00,0.00,0.40,0.83,0.00,,
11/07/2018,0.00,0.00,0.00,0.00,0.00,0.00,0.00,0.00,0.00,0.00,0.00,0.00,0.00,0.00,0.00,0.25,1.51,0.00,,
12/07/2018,0.00,0.00,0.00,0.00,0.00,0.00,0.00,0.00,0.00,0.00,0.00,0.00,0.00,0.00,0.00,0.22,1.48,0.00,,
13/07/2018,0.00,0.00,0.00,0.00,0.00,0.00,0.00,0.00,0.00,0.00,0.00,0.00,0.00,0.00,0.00,0.35,1.46,0.00,,
14/07/2018,0.00,0.00,0.00,0.00,0.00,0.00,0.00,0.00,0.00,0.00,0.00,0.00,0.00,0.00,0.00,0.30,1.44,0.00,,
15/07/2018,0.00,0.00,0.00,0.00,0.00,0.00,0.00,0.00,0.00,0.00,0.00,0.00,0.00,0.00,0.00,0.30,1.44,0.00,,
16/07/2018,0.00,0.00,0.00,0.00,0.00,0.00,0.00,0.00,0.00,0.00,0.00,0.00,0.00,0.00,0.00,0.00,1.44,0.00,,
17/07/2018,0.00,0.00,0.00,0.00,0.00,0.00,0.00,0.00,0.00,0.00,0.00,0.00,0.00,0.00,0.00,0.00,0.00,0.00,,
18/07/2018,0.00,0.00,0.00,0.00,0.00,0.00,0.00,0.00,0.00,0.00,0.00,0.00,0.00,0.00,0.00,0.00,-0.51,0.00,,
19/07/2018,0.00,0.00,0.00,0.00,0.00,0.00,0.00,0.00,0.00,0.00,0.00,0.00,0.00,0.00,0.00,0.00,-0.88,0.00,,
20/07/2018,0.00,0.00,0.00,0.00,0.00,0.00,0.00,0.00,0.00,0.00,0.00,857.84,0.00,0.00,0.00,0.40,-0.87,0.00,,
21/07/2018,0.00,0.00,0.00,0.00,0.00,0.00,0.00,0.00,0.00,0.00,0.00,0.00,0.00,0.00,0.00,0.43,-0.86,0.00,,
22/07/2018,0.00,0.00,0.00,0.00,0.00,0.00,0.00,0.00,0.00,0.00,0.00,0.00,0.00,0.00,0.00,0.36,-0.85,0.00,,
23/07/2018,0.00,0.00,0.00,0.00,0.00,0.00,0.00,0.00,0.00,0.00,0.00,0.00,0.00,0.00,0.00,0.41,-0.86,0.00,,
24/07/2018,0.00,0.00,0.00,0.00,0.00,0.00,0.00,0.00,0.00,0.00,0.00,0.00,0.00,0.00,0.00,0.24,-0.87,0.00,,
25/07/2018,0.00,0.00,0.00,0.00,0.00,0.00,9.05,26.81,0.00,4599.40,182.00,0.00,865.68,1872.83,160.16,0.34,8.41,0.29,,
26/07/2018,52.38,8.11,1.07,0.75,3.22,43431.86,7.75,28.44,42.46,26088.40,613.00,0.00,889.46,1887.59,539.44,0.68,32.10,0.98,,
27/07/2018,51.68,8.34,1.04,0.71,3.12,44788.91,9.52,29.56,0.00,26314.60,632.00,0.00,899.65,1776.50,561.16,0.40,25.08,1.00,,
28/07/2018,52.31,8.06,0.99,0.67,2.84,45513.48,9.60,29.48,41.67,26314.60,622.00,0.00,899.27,1779.55,560.67,0.40,28.51,1.00,,
29/07/2018,51.80,8.04,1.01,0.67,2.88,45708.67,9.41,29.61,0.00,26465.40,626.00,0.00,894.88,1817.67,564.19,0.20,32.60,1.00,,
30/07/2018,52.64,7.25,1.11,0.75,2.94,45882.40,9.25,29.60,0.00,23524.80,627.00,850.44,892.63,1811.77,565.07,0.38,25.32,1.00,,
31/07/2018,52.92,7.21,1.13,0.69,2.98,45972.10,9.62,29.65,0.00,25560.60,625.00,866.78,898.02,1800.39,563.31,0.28,31.62,1.00,,
01/08/2018,53.71,7.16,1.13,0.58,3.10,46209.97,9.39,29.85,0.00,25560.60,631.00,883.41,893.38,1801.67,568.59,0.37,31.03,1.00,,
02/08/2018,53.09,7.11,1.21,0.74,3.56,46792.83,9.36,30.11,0.00,25636.00,637.00,876.47,901.82,1802.12,573.87,0.38,32.50,1.00,,
03/08/2018,51.08,7.87,1.14,0.87,3.58,46296.67,9.72,29.79,0.00,25560.60,628.00,867.54,902.20,1801.98,565.95,0.29,29.02,1.00,,
04/08/2018,52.02,7.74,1.15,0.93,3.52,46315.67,9.62,29.80,0.00,25409.80,629.00,865.35,904.81,1819.01,566.83,0.38,30.62,1.00,,
05/08/2018,51.35,7.72,1.13,0.92,3.60,45954.49,9.61,29.85,0.00,25560.60,630.00,864.11,902.47,1803.58,567.71,0.32,33.33,1.00,,
06/08/2018,51.71,8.22,1.12,0.63,3.56,43075.21,9.60,30.74,0.00,5655.00,126.00,0.00,0.00,1707.32,110.88,0.73,3.19,0.17,,
07/08/2018,0.00,0.00,0.00,0.00,0.00,0.00,0.00,0.00,0.00,0.00,0.00,0.00,0.00,0.00,0.00,0.48,-0.64,0.00,,
08/08/2018,0.00,0.00,0.00,0.00,0.00,0.00,8.67,27.64,0.00,3996.20,159.00,824.91,851.17,1700.32,139.92,0.48,6.90,0.26,,
09/08/2018,50.89,8.29,1.09,0.68,3.72,43458.45,9.55,29.11,0.00,25409.80,615.00,840.11,899.10,1811.71,541.20,0.63,30.35,0.98,,
10/08/2018,52.04,7.53,1.07,0.53,3.08,43900.03,9.56,28.36,0.00,25636.00,606.00,836.06,897.74,1894.37,538.28,0.32,29.76,1.00,,
11/08/2018,51.32,7.56,1.04,0.54,3.52,42987.52,9.59,28.23,0.00,25560.60,595.00,839.33,898.04,1875.99,536.91,0.38,32.06,1.00,,
12/08/2018,51.69,7.63,1.05,0.56,3.36,43940.35,9.47,29.03,0.00,25560.60,613.00,830.67,897.29,1868.24,552.75,0.35,33.13,1.00,,
13/08/2018,51.43,7.71,1.03,0.56,3.46,43472.27,9.49,28.93,0.00,25636.00,611.00,868.22,899.43,1845.83,550.99,0.29,32.32,1.00,,
14/08/2018,51.28,8.15,1.08,0.58,3.44,45787.46,9.54,29.11,0.00,25032.80,613.00,872.03,897.07,1875.87,552.75,0.33,29.60,1.00,,
15/08/2018,51.86,8.17,1.06,0.70,3.64,45480.63,9.53,30.78,0.00,23374.00,611.00,836.74,894.79,1738.57,550.99,0.36,26.95,0.94,,
16/08/2018,52.83,7.26,1.05,0.67,3.32,45045.41,9.49,29.92,0.00,25560.60,624.00,870.16,899.66,1851.85,562.43,0.27,30.50,0.99,,
17/08/2018,52.60,7.27,1.05,0.70,2.00,45708.02,9.57,29.94,0.00,25334.40,632.00,861.19,901.55,1901.75,569.47,0.35,31.67,1.00,,
18/08/2018,53.15,7.25,1.10,0.92,3.36,45728.11,9.79,29.96,0.00,25485.20,631.00,849.69,900.75,1899.77,568.59,0.25,29.55,1.00,,
19/08/2018,53.09,7.61,1.10,0.69,3.38,41314.08,9.53,27.99,0.00,25183.60,586.00,816.16,896.87,1871.47,520.68,0.29,28.91,0.98,,
20/08/2018,52.67,7.37,1.07,0.65,3.36,42120.14,9.53,27.91,0.00,25636.00,588.00,825.57,896.68,1850.03,530.75,0.41,26.00,1.00,,
21/08/2018,51.81,7.97,1.07,0.56,3.38,43477.75,9.67,28.61,0.00,25636.00,602.00,829.39,897.08,1828.30,543.07,0.35,27.17,1.00,,
22/08/2018,52.09,8.03,1.08,0.61,3.06,44968.11,9.58,29.52,0.00,25334.40,623.00,836.09,897.94,1842.05,561.55,0.35,27.86,1.00,,
23/08/2018,52.22,8.15,1.10,0.61,3.24,44878.47,9.70,29.36,0.00,24655.80,618.00,842.99,893.51,1846.30,557.15,0.35,29.38,1.00,,
24/08/2018,52.44,8.00,1.06,0.59,3.24,44763.78,9.50,29.67,0.00,25485.20,619.00,852.22,901.28,1859.05,558.03,0.36,29.73,1.00,,
25/08/2018,51.56,8.44,0.98,0.62,3.04,45618.56,9.64,29.92,0.00,25485.20,623.00,851.17,899.72,1858.50,561.55,0.35,29.96,1.00,,
26/08/2018,51.74,8.41,0.97,0.49,3.10,45869.37,9.47,30.06,0.00,25485.20,627.00,855.07,898.84,1867.42,565.07,0.00,28.68,1.00,,
27/08/2018,51.64,8.55,0.93,0.66,3.14,45922.10,9.73,29.90,0.00,25786.80,622.00,861.59,902.29,1870.44,560.67,0.35,30.46,1.00,,
28/08/2018,50.58,8.58,1.02,0.63,3.10,46171.13,9.58,30.03,0.00,25560.60,626.00,865.55,903.47,1882.69,564.19,0.40,30.30,1.00,,
29/08/2018,51.61,8.32,0.93,0.62,2.88,45655.03,9.44,30.08,0.00,25636.00,624.00,840.22,901.37,1899.92,562.43,0.41,27.06,0.99,,
30/08/2018,52.31,8.54,0.88,0.70,2.62,46260.52,9.48,29.99,0.00,25485.20,626.00,878.44,904.82,1884.78,564.19,0.43,29.74,1.00,,
31/08/2018,52.37,7.68,0.85,0.52,2.38,46508.41,9.58,30.12,0.00,25560.60,608.00,880.98,904.82,1899.56,548.35,0.00,28.83,1.00,,
01/09/2018,52.70,7.55,0.83,0.68,2.12,45843.83,9.62,29.85,500.00,25409.80,630.00,873.10,902.94,1894.11,559.40,0.28,25.41,1.00,,
02/09/2018,52.02,7.89,0.98,0.76,2.38,45814.51,9.69,30.01,916.67,25636.00,625.00,881.20,903.09,1863.91,563.31,0.33,26.97,1.00,,
03/09/2018,52.90,7.83,1.08,0.73,2.68,44799.12,9.53,29.05,583.33,25560.60,605.00,876.64,903.00,1868.45,545.71,0.41,26.07,1.00,,
04/09/2018,52.50,7.74,1.03,0.71,2.58,44682.29,9.41,28.86,541.67,25334.40,603.00,866.70,898.31,1873.82,542.97,0.48,25.04,1.00,,
05/09/2018,53.36,7.83,1.00,0.73,2.68,45881.88,9.16,30.04,250.17,25711.40,628.00,899.36,903.94,1895.58,566.78,0.30,30.52,1.00,,
06/09/2018,53.76,7.64,0.95,0.75,2.46,45028.50,9.38,30.00,125.00,25711.40,626.00,901.63,905.51,1906.15,565.02,0.25,29.54,1.00,,
07/09/2018,52.26,8.02,0.98,0.70,2.40,44881.49,9.37,30.08,291.67,25636.00,625.00,886.46,907.20,1924.73,564.14,0.27,29.54,1.00,,
08/09/2018,52.74,8.12,1.50,0.67,3.70,44955.79,9.28,30.09,291.67,25485.20,626.00,906.29,907.01,1927.06,565.02,0.32,30.24,1.00,,
09/09/2018,52.30,8.19,0.98,0.70,2.64,44671.64,9.29,30.21,125.00,25711.40,626.00,900.51,906.35,1927.47,567.06,0.29,30.61,1.00,,
10/09/2018,53.13,8.29,0.94,0.75,2.82,45068.95,9.47,29.94,458.33,25711.40,619.00,878.09,905.83,1936.46,560.90,0.35,26.47,1.00,,
11/09/2018,51.79,8.15,1.05,0.70,2.90,45584.58,9.48,30.36,250.00,25334.40,628.00,886.71,907.56,1969.10,568.82,0.38,26.55,1.00,,
12/09/2018,52.96,7.83,1.03,0.91,2.84,45652.78,9.53,30.35,541.67,25711.40,627.00,884.36,907.41,1979.25,567.94,0.41,25.99,1.00,,
13/09/2018,52.59,7.50,0.97,1.04,2.84,45920.62,9.67,30.35,333.33,25560.60,626.00,879.43,909.00,2010.31,567.06,0.36,26.10,1.00,,
14/09/2018,52.81,7.67,1.01,0.87,3.10,45440.62,9.58,29.84,208.33,25636.00,616.00,891.68,905.76,2012.04,558.26,0.25,24.96,1.00,,
15/09/2018,52.02,8.11,1.01,0.82,2.94,46578.85,9.69,30.33,625.00,25636.00,626.00,890.94,911.06,2054.16,567.06,0.29,25.86,1.00,,
16/09/2018,52.20,7.88,1.01,0.82,3.12,46585.00,9.73,30.28,791.67,25485.20,624.00,891.85,912.15,2046.32,565.30,0.32,27.34,1.00,,
17/09/2018,51.84,8.21,1.03,0.70,3.06,45808.33,9.43,30.31,750.00,25862.20,627.00,893.70,911.75,2049.51,567.94,0.22,26.80,1.00,,
18/09/2018,53.01,8.14,1.01,0.91,2.90,46664.69,9.63,30.28,833.33,25334.40,625.00,896.08,911.65,2060.79,566.18,0.26,28.01,1.00,,
19/09/2018,52.42,8.49,1.01,0.83,3.00,44684.79,9.39,29.65,668.52,25636.00,611.00,888.72,910.30,2024.34,553.86,0.28,26.04,1.00,,
20/09/2018,54.78,6.24,0.82,0.23,2.86,46449.03,9.34,30.21,722.89,25560.60,613.00,875.87,910.34,1954.88,555.62,0.29,24.41,0.98,,
21/09/2018,52.99,7.84,0.96,0.81,2.80,45242.65,9.63,30.23,1055.59,25711.40,615.00,876.31,911.15,1943.18,557.38,0.38,22.49,0.99,,
22/09/2018,52.43,8.16,1.11,0.69,2.98,46916.09,9.59,30.20,1000.00,25485.20,619.00,881.64,913.99,2009.21,560.90,0.38,26.66,1.00,,
23/09/2018,52.39,8.10,1.18,0.59,3.24,46749.40,9.54,30.25,958.33,25560.60,620.00,886.39,912.67,2026.78,561.78,0.39,28.93,1.00,,
