Repository: josejhc/Roasting-Process-Simulator_GrupoMexico

File: data_bases/fffinal.csv (part 3 of 10)
Día,Zn,Fe,Cu,Pb,Ins.,Flujo de aire al Tostador,Humedad conc,Conc. humedo alimentado (ton/hr),Agua alim. al Tostador (Lts/hr),Oxigeno consumido (m3),Concentrado Tostado,Temp. Garganta,Prom. Cama Tostador,Presion caja de viento,Produccion de calcina,%S/S,Temp. Amb. Prom *,Días Tostador,,
24/09/2018,53.15,7.75,1.09,0.62,2.72,43550.86,9.63,30.03,883.00,25485.20,568.00,867.49,905.83,1890.57,516.02,0.37,27.09,0.94,,
25/09/2018,53.27,7.73,1.16,0.64,3.14,46559.96,9.49,30.25,1041.67,25334.40,610.00,888.97,912.68,1989.31,552.98,0.41,28.13,1.00,,
26/09/2018,53.26,7.60,1.02,0.60,3.22,46333.24,9.35,30.37,718.82,25862.20,604.00,886.99,910.81,1994.65,547.70,0.47,30.21,0.99,,
27/09/2018,53.37,7.74,0.85,0.75,2.62,46366.87,9.66,30.62,583.33,25711.40,617.00,897.74,910.83,2025.08,559.14,0.38,33.40,1.00,,
28/09/2018,53.14,7.69,0.83,0.78,2.68,46198.71,9.58,30.54,708.33,25409.80,616.00,903.11,912.87,2066.22,558.26,0.32,32.60,1.00,,
29/09/2018,52.88,7.66,0.90,0.73,2.70,46013.87,9.57,30.40,916.67,25786.80,600.00,902.62,912.55,2091.09,544.18,0.40,34.52,1.00,,
30/09/2018,52.59,7.50,0.90,0.73,2.94,45525.66,9.63,30.54,958.33,25560.60,600.00,911.27,913.23,2082.28,544.18,0.32,36.53,1.00,,
01/10/2018,53.39,7.44,1.02,0.50,1.90,45861.14,9.46,30.32,958.33,25636.00,612.00,916.59,910.46,2113.56,554.74,0.36,33.84,1.00,,
02/10/2018,52.84,8.07,1.07,0.73,2.54,45931.40,9.61,30.24,916.67,25485.20,609.00,914.84,911.82,2126.51,552.10,0.22,27.19,1.00,,
03/10/2018,52.88,8.10,1.12,0.85,2.68,45528.22,9.67,29.84,958.33,25560.60,600.00,903.80,915.02,2150.25,544.18,0.21,27.70,1.00,,
04/10/2018,50.97,8.32,1.18,0.93,2.66,45428.86,9.75,30.14,1458.33,25862.20,606.00,906.44,918.16,2155.51,549.46,0.55,28.93,1.00,,
05/10/2018,49.86,6.23,1.38,1.33,2.52,44936.11,9.62,28.73,833.33,25560.60,577.00,890.08,912.83,2182.82,523.94,0.57,23.55,1.00,,
06/10/2018,51.87,8.54,1.17,1.09,2.24,44731.65,9.52,26.64,166.67,25485.20,532.00,866.17,906.65,2175.72,484.34,0.24,21.70,1.00,,
07/10/2018,51.71,8.54,1.19,1.05,2.42,44748.92,9.29,28.87,583.33,25711.40,582.00,883.52,908.83,2183.32,528.34,0.25,26.53,1.00,,
08/10/2018,53.07,8.13,1.17,0.82,2.18,43754.69,9.38,28.57,1083.33,25636.00,575.00,895.25,911.02,2187.07,522.18,0.24,25.83,1.00,,
09/10/2018,52.88,7.90,1.16,0.87,2.58,43334.41,9.47,29.06,1291.67,25409.80,585.00,900.75,910.69,2203.70,530.98,0.32,33.39,1.00,,
10/10/2018,53.36,7.74,1.17,0.70,2.12,42756.10,9.23,29.45,1558.44,25711.40,571.00,902.14,901.33,2146.34,518.66,0.29,24.74,0.96,,
11/10/2018,51.54,7.68,1.16,0.65,2.10,44962.67,9.07,29.79,1750.00,25259.00,603.00,904.46,906.76,2155.88,546.82,0.36,23.50,1.00,,
12/10/2018,53.32,8.23,1.14,0.63,2.36,44846.72,9.13,29.73,1916.67,25711.40,602.00,910.18,907.17,2147.92,545.94,0.59,22.18,1.00,,
13/10/2018,51.71,9.03,1.34,0.65,2.58,44381.98,9.38,29.63,1876.30,25786.80,597.00,911.77,907.26,2163.03,541.54,0.47,23.36,1.00,,
14/10/2018,50.95,8.86,1.18,0.71,2.84,44173.40,9.26,29.56,1958.33,25560.60,597.00,909.65,906.75,2169.60,541.54,0.41,22.02,1.00,,
15/10/2018,51.30,8.85,1.18,0.71,2.58,44215.48,9.18,29.58,1791.67,25636.00,598.00,912.88,905.46,2188.65,542.42,0.50,23.04,1.00,,
16/10/2018,51.69,8.48,1.05,0.62,4.44,41893.90,9.34,29.90,1259.62,25485.20,599.00,922.46,903.30,2273.54,543.30,0.36,28.93,0.99,,
17/10/2018,53.34,8.31,0.98,0.68,2.78,44774.54,9.16,29.81,1625.00,25711.40,603.00,918.06,905.58,2198.16,546.82,0.32,30.16,1.00,,
18/10/2018,52.82,8.19,1.04,0.54,3.30,43368.67,9.18,29.72,1299.64,25334.40,576.00,906.17,900.96,2125.23,523.06,0.46,28.96,0.96,,
19/10/2018,52.88,8.14,1.03,0.45,2.70,44647.52,9.43,30.31,1216.78,25485.20,608.00,918.81,900.70,2323.85,551.22,0.29,28.11,0.99,,
20/10/2018,52.28,8.46,1.06,0.48,2.92,44872.40,9.34,29.81,1000.00,25560.60,610.00,909.58,909.02,2194.67,552.98,0.32,29.52,1.00,,
21/10/2018,52.28,7.95,0.99,0.52,0.00,44588.03,9.39,29.65,750.00,25485.20,606.00,914.25,906.74,2234.61,549.46,0.35,30.95,1.00,,
22/10/2018,52.07,8.05,1.05,0.66,2.68,44680.40,9.10,29.61,1166.67,25711.40,607.00,926.44,905.66,2220.39,550.34,0.35,32.72,1.00,,
23/10/2018,52.07,8.21,1.09,0.51,2.70,44095.33,9.30,29.45,925.02,25485.20,597.00,924.18,903.68,2205.90,541.54,0.41,30.44,0.99,,
24/10/2018,51.65,8.39,1.11,0.50,2.80,42529.51,9.09,30.06,1041.97,25409.80,598.00,919.02,899.18,2119.63,542.42,0.33,25.17,0.96,,
25/10/2018,52.66,8.55,1.15,0.60,2.82,48747.03,9.62,30.98,1379.79,25636.00,638.00,927.30,901.20,2404.93,577.62,0.48,22.17,1.00,,
26/10/2018,50.80,8.55,1.22,0.57,2.80,49150.96,9.48,30.61,875.00,25786.80,633.00,933.15,900.87,2516.18,573.22,0.35,21.72,1.00,,
27/10/2018,51.45,8.46,1.17,0.78,2.64,48884.23,9.59,30.56,920.00,26691.60,659.00,934.99,899.59,2512.40,596.10,0.29,28.27,1.04,,
28/10/2018,51.00,8.82,1.24,0.77,2.68,48187.12,9.51,30.52,875.00,25560.60,628.00,929.07,905.24,2525.34,571.82,0.32,30.39,1.00,,
29/10/2018,51.05,8.36,1.15,0.78,2.34,48606.14,9.54,30.52,1041.67,25711.40,625.00,928.11,903.40,2517.69,572.18,0.33,30.79,1.00,,
30/10/2018,51.16,8.93,1.15,0.76,2.96,47707.08,9.45,30.40,1040.46,25334.40,601.00,929.51,893.04,2391.60,548.06,0.21,29.48,0.96,,
31/10/2018,50.08,9.39,1.19,0.68,2.86,50449.05,9.53,30.73,1875.00,25485.20,648.00,938.54,893.32,2401.48,578.24,0.35,30.61,1.00,,
01/11/2018,49.94,9.63,1.19,0.75,2.86,49994.97,9.46,30.35,1625.00,24882.00,625.00,915.68,897.20,2440.01,569.18,0.32,27.75,1.00,,
02/11/2018,50.87,8.98,1.14,0.72,2.96,49764.51,9.43,30.50,1416.67,25636.00,628.00,938.04,896.97,2481.32,571.82,0.36,29.46,1.00,,
03/11/2018,50.61,8.98,1.16,0.71,2.92,49736.20,9.50,30.49,1250.00,25636.00,627.00,919.30,899.98,2509.37,570.94,0.32,27.13,1.00,,
04/11/2018,50.59,8.60,1.15,0.68,3.40,50508.41,9.56,30.27,1083.33,25786.80,622.00,948.55,896.18,2476.15,566.54,0.46,29.75,1.00,,
05/11/2018,49.57,9.15,1.15,0.66,3.06,49971.91,9.46,30.38,875.00,25409.80,626.00,954.44,902.82,2474.83,570.06,0.32,29.63,1.00,,
06/11/2018,49.88,9.36,1.12,1.06,4.18,49827.10,9.39,30.39,1291.67,25409.80,637.00,941.55,898.52,2481.66,568.56,0.29,24.26,1.00,,
07/11/2018,46.69,9.81,1.28,0.70,3.48,44468.21,9.79,29.56,1831.72,25786.80,563.00,924.04,888.95,2142.49,514.62,0.54,21.66,0.93,,
08/11/2018,49.40,9.57,1.41,1.17,2.96,49290.44,9.59,30.25,1548.12,25636.00,619.00,917.49,908.74,2347.74,563.90,0.16,23.42,1.00,,
09/11/2018,49.40,9.57,1.41,1.17,2.96,50176.88,9.45,30.44,1541.67,25560.60,627.00,927.32,908.45,2370.20,570.94,0.29,24.93,1.00,,
10/11/2018,48.72,9.38,1.49,0.95,3.46,50233.62,9.45,30.59,1000.00,25334.40,630.00,922.64,904.55,2390.26,573.58,0.32,28.59,1.00,,
11/11/2018,48.90,9.37,1.44,0.98,3.26,50021.77,9.43,30.64,0.00,25786.80,631.00,908.79,893.66,2299.94,574.46,0.29,16.76,1.00,,
12/11/2018,0.00,0.00,0.00,0.00,0.00,44392.20,9.50,38.89,0.00,4373.20,114.00,888.62,874.36,1978.71,100.32,0.71,4.15,0.18,,
13/11/2018,0.00,0.00,0.00,0.00,0.00,0.00,0.00,0.00,0.00,0.00,0.00,0.00,0.00,0.00,0.00,0.52,0.96,0.00,,
14/11/2018,0.00,0.00,0.00,0.00,0.00,0.00,0.00,0.00,0.00,0.00,0.00,0.00,0.00,0.00,0.00,0.48,0.12,0.00,,
15/11/2018,0.00,0.00,0.00,0.00,0.00,0.00,0.00,0.00,0.00,0.00,0.00,0.00,0.00,0.00,0.00,0.67,0.07,0.00,,
16/11/2018,0.00,0.00,0.00,0.00,0.00,0.00,0.00,0.00,0.00,0.00,0.00,0.00,0.00,0.00,0.00,0.51,0.05,0.00,,
17/11/2018,0.00,0.00,0.00,0.00,0.00,43034.00,8.23,27.47,0.00,5881.20,156.00,848.54,871.77,1722.75,137.28,0.62,13.11,0.28,,
18/11/2018,50.14,9.41,1.46,0.99,3.32,47662.03,9.34,30.63,0.00,25711.40,651.00,879.05,903.62,1795.63,572.88,0.21,42.84,1.00,,
19/11/2018,49.49,9.36,1.49,0.72,3.16,48140.37,9.55,30.50,41.67,25786.80,627.00,905.47,900.69,1774.77,570.94,0.16,45.05,1.00,,
20/11/2018,49.02,9.13,1.42,0.74,3.28,46800.63,9.51,30.66,0.00,25786.80,631.00,909.95,899.58,1742.94,574.46,0.17,43.45,1.00,,
21/11/2018,49.76,8.90,1.33,0.89,3.42,48320.96,9.33,30.67,0.00,25560.60,631.00,929.16,899.60,1739.01,576.46,0.24,38.53,1.00,,
22/11/2018,50.87,8.61,1.26,0.86,3.22,48769.73,9.55,30.46,83.33,25636.00,625.00,932.27,902.04,1746.31,571.18,0.22,37.21,1.00,,
23/11/2018,52.78,9.43,1.39,1.02,3.30,48589.11,9.53,30.26,625.00,25711.40,620.00,933.25,906.44,1744.45,566.78,0.19,35.93,1.00,,
24/11/2018,50.83,9.01,1.35,0.99,3.42,48539.92,9.55,30.08,1041.67,25862.20,616.00,920.87,910.30,1734.70,563.26,0.35,36.65,1.00,,
25/11/2018,52.14,8.86,1.09,1.00,2.82,48742.55,9.64,30.11,1000.00,25862.20,616.00,920.50,910.33,1746.02,563.26,0.16,38.76,1.00,,
26/11/2018,50.30,9.26,1.14,0.82,2.94,47433.44,9.73,30.21,948.96,25409.80,596.00,906.65,904.73,1690.75,545.66,0.27,37.34,0.97,,
27/11/2018,50.66,9.32,1.18,0.87,2.82,48996.65,9.49,30.30,791.67,22016.80,622.00,906.13,906.28,1728.05,568.54,0.21,33.34,1.00,,
28/11/2018,52.17,8.59,1.10,0.71,2.76,48953.32,9.66,30.47,958.33,21262.80,624.00,915.76,905.73,1653.92,570.30,0.29,37.96,1.00,,
29/11/2018,52.72,8.09,0.99,0.74,3.16,48992.43,9.59,30.39,958.33,19754.80,623.00,926.45,906.09,1655.79,569.42,0.32,35.99,1.00,,
30/11/2018,50.93,8.84,1.03,0.78,3.08,48974.66,9.65,30.39,1500.00,21112.00,650.00,929.42,908.80,1622.56,593.18,0.33,37.63,1.00,,
01/12/2018,50.06,8.94,1.09,0.89,3.58,48981.25,9.61,30.23,1750.00,21036.60,619.00,933.29,909.15,1583.52,565.90,0.32,26.84,1.00,,
02/12/2018,51.60,8.70,1.00,0.88,3.24,48993.73,9.50,30.15,2083.33,21338.20,618.00,936.62,911.39,1632.95,565.02,0.25,27.53,1.00,,
03/12/2018,50.26,8.82,1.07,0.81,3.28,48914.50,9.50,30.37,1791.67,18473.00,623.00,939.55,905.72,1702.38,569.42,0.19,34.72,1.00,,
04/12/2018,51.21,8.61,1.17,0.71,2.78,48883.42,9.68,30.36,1375.00,16512.60,621.00,932.48,907.65,1721.92,567.66,0.22,38.74,1.00,,
05/12/2018,51.51,8.41,1.16,0.67,2.68,48988.86,9.59,30.45,1416.67,18548.40,624.00,926.46,907.84,1743.26,570.30,0.22,40.18,1.00,,
06/12/2018,51.11,8.82,1.23,0.63,2.64,49000.86,9.73,30.44,1458.33,19076.20,623.00,914.98,907.24,1756.03,569.42,0.16,32.47,1.00,,
07/12/2018,50.45,9.04,1.22,0.88,2.62,49021.20,9.61,30.29,2000.00,18925.40,620.00,898.48,909.75,1748.02,566.78,0.22,30.53,1.00,,
08/12/2018,51.14,8.70,1.35,1.10,2.32,48779.21,9.63,30.32,2000.00,19000.80,621.00,906.59,908.90,1751.58,567.66,0.19,34.80,1.00,,
09/12/2018,50.95,8.57,1.23,0.89,2.52,49004.62,9.64,30.44,1625.00,19000.80,623.00,906.36,906.54,1770.58,569.42,0.24,36.48,1.00,,
10/12/2018,51.42,8.45,1.19,1.24,2.52,47366.81,9.64,30.43,1510.79,19076.20,600.00,897.97,902.57,1718.08,549.18,0.19,32.33,0.97,,
11/12/2018,51.11,9.08,1.34,1.20,2.62,48923.52,9.53,30.60,1708.33,18925.40,628.00,902.94,907.52,1745.26,573.82,0.32,31.79,1.00,,
12/12/2018,52.00,9.31,1.36,0.81,2.80,48413.85,9.37,30.61,1375.00,19076.20,629.00,912.53,907.59,1756.82,574.70,0.28,35.41,1.00,,
13/12/2018,52.02,9.18,1.32,0.94,2.80,48430.17,9.45,30.51,1708.33,18925.40,626.00,911.79,907.98,1759.02,572.06,0.25,37.84,1.00,,
14/12/2018,52.39,9.00,1.34,0.88,2.92,48772.11,9.50,30.57,2208.33,19000.80,627.00,905.74,908.47,1752.26,572.94,0.40,39.74,1.00,,
15/12/2018,50.69,9.23,1.23,0.98,2.80,48379.68,9.09,30.37,1875.00,19000.80,626.00,906.89,912.38,1755.85,572.06,0.28,37.40,1.00,,
16/12/2018,50.22,9.08,1.23,1.09,2.74,48387.82,9.47,30.35,2166.67,19000.80,623.00,903.70,911.85,1791.10,569.42,0.32,34.08,1.00,,
17/12/2018,50.27,9.49,1.29,1.01,2.60,48147.46,9.34,30.25,2083.33,18925.40,622.00,901.54,913.13,1811.18,568.54,0.29,26.46,1.00,,
18/12/2018,51.27,9.63,1.44,1.03,2.80,46823.09,9.45,30.41,1629.53,17568.20,622.00,908.50,911.56,1895.39,568.54,0.35,32.32,1.00,,
19/12/2018,51.42,9.29,1.40,0.96,2.64,46510.60,9.51,30.47,1508.38,17945.20,621.00,905.88,908.19,1890.33,567.66,0.35,29.53,0.99,,
20/12/2018,50.67,9.29,1.47,0.77,2.88,50325.95,9.50,30.67,916.67,14552.20,634.00,927.90,906.57,1910.76,579.10,0.48,36.53,1.00,,
21/12/2018,50.89,9.27,1.36,0.87,2.20,50095.29,9.36,30.61,1291.67,17040.40,634.00,932.41,906.89,1914.08,579.10,0.38,37.57,1.00,,
22/12/2018,51.77,9.57,1.28,0.86,2.68,50090.27,9.54,30.61,1750.00,21262.80,633.00,927.69,908.28,1926.45,578.22,0.35,36.46,1.00,,
23/12/2018,51.54,8.95,1.28,0.66,2.81,49673.17,9.63,30.72,1416.67,22770.80,635.00,934.60,905.58,1939.58,579.98,0.32,32.62,1.00,,
24/12/2018,51.34,8.76,1.19,0.85,2.52,49557.14,9.33,30.66,1291.67,22620.00,635.00,929.71,907.96,1940.49,579.98,0.35,39.38,1.00,,
25/12/2018,51.59,8.94,1.17,0.73,2.80,49351.78,9.48,30.75,1208.33,22620.00,636.00,937.45,901.37,1945.81,580.86,0.44,39.53,1.00,,
26/12/2018,50.91,8.73,1.11,0.77,2.80,49692.93,9.49,30.69,916.67,22695.40,635.00,938.81,903.31,1981.94,579.98,0.51,29.46,1.00,,
27/12/2018,52.21,8.30,1.00,0.77,2.66,49164.65,9.42,30.66,1541.67,24806.60,635.00,945.29,901.00,1965.05,579.98,0.29,29.53,1.00,,
28/12/2018,52.74,8.37,1.00,0.71,2.48,49680.55,9.57,30.40,1625.00,25636.00,628.00,944.35,901.08,1960.94,573.82,0.25,27.66,1.00,,
29/12/2018,51.46,8.59,1.07,0.86,3.18,49630.33,9.45,30.63,1791.67,25560.60,634.00,925.80,905.41,1946.00,579.10,0.29,31.30,1.00,,
30/12/2018,50.13,8.87,1.26,0.80,3.40,49677.45,9.61,30.56,2000.00,25786.80,631.00,921.97,907.13,1941.89,576.46,0.36,27.88,1.00,,
31/12/2018,50.36,8.67,1.18,1.01,3.38,49396.98,9.39,30.44,1916.67,25862.20,649.00,924.40,905.40,1956.70,592.30,0.28,37.99,1.00,,
01/01/2019,50.11,8.77,1.32,0.81,3.28,49692.76,9.64,30.74,1625.00,23977.20,635.00,932.06,901.83,1946.35,579.98,0.29,33.51,1.00,,
02/01/2019,50.79,8.61,1.23,1.12,3.54,46491.82,9.70,30.33,1642.65,25937.60,602.00,916.20,905.80,1819.91,550.94,0.32,30.29,0.96,,
03/01/2019,50.43,8.70,1.22,0.69,3.42,49862.70,9.53,30.23,1801.68,25560.60,621.00,925.14,908.09,1931.80,567.66,0.30,36.89,0.99,,
04/01/2019,50.95,8.68,1.22,0.69,3.38,49708.37,9.71,30.22,1708.33,25560.60,623.00,921.05,906.73,1921.37,569.42,0.21,34.54,1.00,,
05/01/2019,55.89,9.26,1.22,0.94,3.11,49865.24,9.53,30.15,2002.78,25937.60,622.00,929.87,904.72,1889.39,573.86,0.19,33.15,1.00,,
06/01/2019,51.37,8.29,1.14,1.04,3.70,50015.96,9.69,30.17,2000.00,25711.40,622.00,913.92,907.81,1898.70,573.86,0.19,27.51,1.00,,
07/01/2019,50.77,7.79,1.30,1.33,4.22,50043.06,9.38,30.24,1958.33,25485.20,626.00,911.16,907.22,1921.11,577.38,0.16,27.15,1.00,,
08/01/2019,50.69,8.24,1.18,0.88,3.68,49994.00,9.62,30.24,1543.81,25862.20,623.00,911.68,906.43,1953.31,574.74,0.25,31.85,1.00,,
09/01/2019,51.43,8.10,1.18,0.82,3.52,49998.63,9.50,30.26,1250.00,25711.40,625.00,916.57,905.28,1963.16,576.50,0.25,37.16,1.00,,
10/01/2019,50.54,8.18,1.26,0.76,3.54,49999.13,9.64,30.27,1500.00,25711.40,624.00,912.33,902.69,1971.82,575.62,0.29,32.34,1.00,,
11/01/2019,49.74,8.98,1.28,0.75,3.44,49996.30,9.67,30.26,1754.87,25636.00,627.00,904.76,900.30,1967.61,573.07,0.23,30.02,1.00,,
12/01/2019,50.35,9.10,1.27,0.78,3.56,49998.76,9.63,30.16,1833.33,25636.00,627.00,919.38,899.73,1962.58,573.07,0.29,28.07,1.00,,
13/01/2019,49.77,9.00,1.28,0.80,3.60,49998.87,9.67,30.27,1750.00,25786.80,629.00,921.40,897.76,1970.73,574.83,0.20,31.53,1.00,,
14/01/2019,49.74,8.61,1.22,0.78,3.42,45660.66,9.57,29.64,1962.42,25937.60,615.00,902.74,902.08,1836.25,562.51,0.38,33.04,1.00,,
15/01/2019,49.39,8.75,1.20,0.83,3.68,47826.44,9.64,29.51,2208.33,25711.40,617.00,904.97,903.27,1816.01,564.27,0.35,33.62,1.00,,
16/01/2019,50.10,8.56,1.20,0.80,3.52,48106.99,9.64,29.56,2250.00,25636.00,615.00,908.22,904.74,1833.03,566.10,0.40,31.86,1.00,,
17/01/2019,50.51,8.52,1.12,0.77,3.44,48025.30,9.68,29.43,2125.00,23751.00,612.00,910.25,905.85,1847.37,563.46,0.37,29.16,1.00,,
18/01/2019,50.93,10.71,1.14,0.71,3.86,47194.22,9.68,29.70,2291.67,25786.80,618.00,907.40,907.83,1850.09,568.74,0.41,33.02,1.00,,
19/01/2019,50.75,8.52,1.14,0.84,3.44,46161.06,9.67,30.29,2089.14,25937.60,628.00,926.40,897.31,1986.68,577.54,0.38,38.40,1.00,,
20/01/2019,51.16,7.49,0.95,0.80,3.28,50001.64,9.68,30.38,1916.67,25485.20,632.00,927.00,898.47,2003.36,581.06,0.35,43.58,1.00,,
21/01/2019,50.80,8.57,1.08,0.89,3.38,49956.02,9.67,30.59,2083.33,25711.40,637.00,927.99,900.73,1995.19,585.46,0.40,38.35,1.00,,
22/01/2019,51.05,8.66,1.04,1.02,3.36,49888.70,9.60,30.47,2291.67,25711.40,635.00,927.44,902.56,2001.65,583.70,0.30,35.58,1.00,,
23/01/2019,49.73,8.39,1.02,0.94,3.02,50021.00,9.65,30.55,2083.33,25786.80,636.00,925.45,900.41,2009.72,584.58,0.00,32.84,1.00,,
24/01/2019,50.27,8.38,0.99,0.97,4.04,49975.11,9.50,30.42,2041.67,25711.40,634.00,931.04,899.11,2018.18,582.82,0.30,38.56,1.00,,
25/01/2019,50.62,8.52,0.92,0.88,2.88,49877.45,9.71,30.59,2125.00,25711.40,633.00,928.40,899.41,2015.97,581.94,0.38,36.80,1.00,,
26/01/2019,50.74,8.68,0.95,0.84,2.94,49937.44,9.63,30.63,2166.67,25560.60,634.00,920.51,904.42,2042.75,582.82,0.32,40.75,1.00,,
27/01/2019,51.90,8.70,0.92,0.85,2.86,49984.44,9.65,30.64,1918.00,25862.20,633.00,924.55,903.02,2053.60,581.94,0.35,42.40,1.00,,
28/01/2019,51.56,8.51,0.91,0.81,2.70,48773.27,9.57,30.29,1918.00,25636.00,627.00,925.91,903.40,1987.97,576.66,0.32,39.46,1.00,,
29/01/2019,50.79,7.73,0.95,0.86,2.58,46114.12,9.58,30.28,1500.00,25711.40,627.00,931.45,899.03,2074.08,576.66,0.35,37.71,1.00,,
30/01/2019,50.29,8.29,0.98,0.73,2.94,50059.60,9.67,30.62,1708.33,25636.00,634.00,930.90,900.28,2112.82,582.82,0.22,31.53,1.00,,
31/01/2019,51.99,8.24,0.96,0.77,2.64,50010.76,9.58,30.72,1916.67,25636.00,648.00,926.65,904.05,2115.42,592.48,0.22,39.04,1.00,,
01/02/2019,52.16,8.32,0.97,0.76,2.48,50002.74,9.69,30.61,1958.33,25560.60,654.00,929.09,903.82,2122.26,588.10,0.24,39.89,1.00,,
02/02/2019,51.18,8.61,1.04,0.77,2.64,50042.59,9.60,30.62,2126.48,25937.60,646.00,916.99,905.16,2119.97,590.11,0.38,36.28,1.00,,
03/02/2019,51.60,8.48,1.07,1.02,2.42,49626.63,9.63,30.37,2041.67,25636.00,643.00,911.54,904.05,2134.68,584.84,0.29,36.72,1.00,,
04/02/2019,51.83,8.51,1.08,0.81,2.66,50150.08,9.61,30.66,1750.00,25636.00,650.00,922.04,903.53,2138.64,590.74,0.22,37.32,1.00,,
05/02/2019,0.00,0.00,0.00,0.00,0.00,50081.00,9.58,30.63,2083.33,25937.60,647.00,916.52,901.25,2131.06,590.59,0.33,33.73,1.00,,
06/02/2019,51.16,8.75,1.07,0.85,3.84,49205.87,9.49,29.88,2041.67,25636.00,631.00,901.16,902.43,2119.66,576.51,0.28,26.83,1.00,,
07/02/2019,51.11,8.32,1.03,0.92,2.68,50065.91,9.63,30.22,1333.33,21715.20,634.00,918.97,902.27,2161.18,582.90,0.29,27.72,1.00,,
08/02/2019,51.12,9.11,1.09,1.11,2.70,49798.60,9.68,30.39,666.67,25636.00,637.00,928.12,900.53,2165.89,586.25,0.22,32.10,1.00,,
09/02/2019,51.21,8.93,1.13,0.92,2.44,50025.61,9.63,30.29,1083.33,25862.20,635.00,921.96,900.67,2169.14,584.49,0.27,31.83,1.00,,
10/02/2019,52.32,8.61,0.98,0.97,2.74,49995.89,9.52,30.34,333.33,25711.40,637.00,916.10,897.12,2174.53,586.25,0.22,31.86,1.00,,
11/02/2019,51.96,8.81,1.07,1.01,2.74,50023.04,9.54,30.37,625.00,23600.20,637.00,928.57,896.43,2163.15,586.36,0.26,34.69,1.00,,
12/02/2019,52.32,8.61,0.98,0.97,2.58,48145.00,9.34,29.75,989.51,25560.60,575.00,911.82,882.70,1929.82,535.14,0.33,31.37,0.93,,
13/02/2019,50.79,8.76,1.01,0.96,2.78,49967.35,9.44,30.23,1169.92,25636.00,630.00,905.22,893.57,2279.90,583.54,0.35,29.31,1.00,,
14/02/2019,51.82,8.51,0.98,0.12,2.92,49903.20,9.58,30.29,1000.00,26013.00,631.00,913.29,894.36,2295.02,585.09,0.32,30.51,1.00,,
15/02/2019,52.20,8.49,0.98,0.99,3.18,49303.86,9.51,30.23,750.00,25485.20,631.00,916.27,898.19,2227.49,584.79,0.29,29.29,1.00,,
16/02/2019,52.33,7.79,0.95,1.12,2.26,48114.14,9.43,30.10,1592.18,25636.00,625.00,921.84,903.99,2205.66,579.52,0.44,26.19,0.99,,
17/02/2019,0.00,0.00,0.00,0.00,0.00,51005.14,9.41,30.35,1208.33,25786.80,634.00,930.54,904.39,2383.27,587.47,0.51,30.43,1.00,,
18/02/2019,51.94,6.74,1.02,1.09,2.88,50685.22,9.43,30.21,1291.67,25560.60,631.00,922.54,900.16,2380.01,584.83,0.42,27.39,1.00,,
19/02/2019,51.72,8.38,1.02,1.11,3.06,50277.74,9.40,30.15,1333.33,25937.60,629.00,922.39,901.25,2351.38,583.86,0.32,0.00,1.00,,
20/02/2019,51.80,8.55,0.38,0.94,2.76,50532.58,9.50,30.14,1083.33,25560.60,628.00,934.34,902.86,2381.67,582.42,0.38,36.82,1.00,,
21/02/2019,51.47,8.73,1.02,1.07,2.88,50968.57,9.53,30.15,416.67,25862.20,628.00,936.70,900.94,2410.73,582.42,0.35,37.88,1.00,,
22/02/2019,51.92,8.23,1.02,1.12,2.94,51364.81,9.52,30.20,208.33,25711.40,630.00,935.80,901.51,2411.18,583.47,0.38,36.94,1.00,,
23/02/2019,51.58,8.73,1.00,1.00,2.98,50549.93,9.48,30.15,583.33,25862.20,630.00,942.08,898.96,2347.34,583.32,0.38,33.10,1.00,,
24/02/2019,0.00,0.00,0.00,0.00,0.00,50747.17,9.48,30.16,334.26,25786.80,628.00,947.18,889.50,2340.37,581.56,0.58,33.42,1.00,,
25/02/2019,51.24,9.12,1.07,0.93,2.40,50029.39,9.81,30.17,416.67,25636.00,627.00,959.11,899.50,2282.61,581.71,0.42,30.19,1.00,,
26/02/2019,53.73,8.11,1.19,1.75,1.90,50065.36,9.58,30.06,1625.00,25409.80,626.00,931.80,901.36,2286.60,580.32,0.35,28.19,1.00,,
27/02/2019,51.31,8.38,1.02,1.05,2.86,50096.13,9.62,29.97,1000.00,25786.80,625.00,929.99,898.28,2295.29,579.08,0.33,28.07,1.00,,
28/02/2019,50.88,8.74,0.97,1.03,2.70,50025.12,9.66,30.02,1458.33,25711.40,645.00,929.51,900.04,2334.83,590.99,0.31,27.12,1.00,,
01/03/2019,50.56,8.85,1.03,0.93,2.04,46512.20,9.66,29.74,1258.74,12667.20,365.00,840.89,904.95,1668.20,344.59,0.36,18.48,0.60,,
02/03/2019,51.57,8.76,0.99,1.07,2.62,50393.15,9.68,30.00,1254.36,25786.80,622.00,924.70,899.26,2261.57,577.00,0.30,27.89,1.00,,
03/03/2019,51.19,8.70,1.02,1.11,2.72,50296.00,9.58,30.08,1041.67,25485.20,627.00,939.02,901.57,2320.35,581.04,0.29,26.00,1.00,,
04/03/2019,50.94,8.78,0.98,1.20,2.68,51334.92,9.63,30.19,208.33,25636.00,629.00,953.75,897.30,2333.97,582.95,0.30,22.84,1.00,,
05/03/2019,51.03,9.00,0.98,1.17,2.66,49150.72,9.69,28.73,625.00,25862.20,597.00,938.84,896.27,2176.05,554.38,0.22,24.16,1.00,,
06/03/2019,50.88,9.02,0.96,1.14,2.84,48540.61,9.37,28.79,166.67,24580.40,601.00,922.66,899.78,2142.34,557.90,0.29,22.81,1.00,,
07/03/2019,51.26,8.66,0.99,1.33,2.68,50019.15,9.68,30.13,416.67,25711.40,628.00,903.02,901.22,2266.11,581.64,0.33,26.67,1.00,,
08/03/2019,51.85,8.53,0.96,1.41,2.50,50275.80,9.68,30.13,458.33,25786.80,628.00,899.34,901.17,2292.91,581.64,0.44,30.41,1.00,,
09/03/2019,51.33,8.72,0.99,1.25,2.70,50314.49,9.65,30.14,541.67,25786.80,627.00,898.76,900.03,2324.31,581.85,0.40,33.78,1.00,,
10/03/2019,51.41,8.81,0.97,1.24,2.80,50057.79,9.57,30.12,625.00,25711.40,633.00,899.73,899.52,2329.78,581.57,0.44,29.03,1.00,,
11/03/2019,51.53,9.11,1.00,1.07,3.00,50486.91,9.68,30.18,541.67,25711.40,633.00,907.68,899.81,2363.50,581.57,0.34,25.07,1.00,,
12/03/2019,49.90,9.20,1.11,0.94,2.80,50328.73,9.36,30.15,916.67,25636.00,635.00,909.99,894.92,2369.90,583.10,0.54,24.63,1.00,,
13/03/2019,50.25,9.01,1.12,1.02,2.98,50727.81,9.58,30.10,500.00,25862.20,632.00,917.52,894.28,2427.87,580.46,0.39,32.01,1.00,,
14/03/2019,50.90,9.04,1.06,0.95,2.80,50663.85,9.69,30.17,0.00,25636.00,633.00,902.83,875.86,2366.40,581.29,0.41,21.12,1.00,,
15/03/2019,50.34,9.49,1.02,0.97,2.68,50941.01,9.61,30.18,0.00,25636.00,634.00,901.38,863.25,2286.31,581.76,0.43,26.22,1.00,,
16/03/2019,50.26,9.48,1.10,1.02,2.96,50543.76,9.59,29.87,0.00,25862.20,628.00,894.04,855.44,2195.00,576.48,0.73,29.91,1.00,,
17/03/2019,51.26,9.53,1.09,0.98,2.80,46306.63,9.25,30.06,0.00,17191.20,405.00,875.94,852.32,2070.58,368.40,0.59,15.28,0.64,,
18/03/2019,0.00,0.00,0.00,0.00,0.00,0.00,0.00,0.00,0.00,0.00,0.00,0.00,0.00,0.00,0.00,0.06,0.97,0.00,,
19/03/2019,0.00,0.00,0.00,0.00,0.00,0.00,0.00,0.00,0.00,0.00,0.00,0.00,0.00,0.00,0.00,0.36,0.87,0.00,,
20/03/2019,0.00,0.00,0.00,0.00,0.00,0.00,0.00,0.00,0.00,0.00,0.00,0.00,0.00,0.00,0.00,0.54,0.92,0.00,,
21/03/2019,0.00,0.00,0.00,0.00,0.00,0.00,0.00,0.00,0.00,0.00,0.00,0.00,0.00,0.00,0.00,0.42,1.00,0.00,,
22/03/2019,0.00,0.00,0.00,0.00,0.00,45705.07,9.73,29.41,0.00,8821.80,250.00,876.57,893.12,1781.72,220.00,0.59,19.77,0.41,,
23/03/2019,50.10,9.23,1.25,0.98,3.12,50712.24,9.40,29.89,0.00,26013.00,652.00,863.66,881.77,1851.16,573.76,0.25,43.00,1.00,,
24/03/2019,50.39,9.19,1.22,0.97,3.14,49504.09,9.35,30.27,0.00,24580.40,662.00,865.32,889.22,1865.64,582.56,0.25,38.40,1.00,,
25/03/2019,49.63,9.04,1.18,0.81,3.04,50083.13,9.78,30.37,0.00,25711.40,640.00,902.03,891.98,1867.17,584.25,0.25,38.11,1.00,,
26/03/2019,50.05,8.84,1.11,0.98,2.96,50547.97,9.37,30.85,125.00,25711.40,653.00,929.33,874.67,1818.21,595.69,0.32,37.94,1.00,,
27/03/2019,50.68,9.17,1.18,1.00,2.86,50127.42,9.39,30.73,0.00,25862.20,647.00,912.55,898.49,1866.38,593.81,0.32,37.54,1.00,,
28/03/2019,49.85,9.20,1.13,1.05,2.90,50008.19,9.58,30.70,0.00,25560.60,647.00,907.72,900.46,1874.46,591.57,0.19,35.33,1.00,,
29/03/2019,51.36,8.62,1.14,0.95,2.90,50709.01,9.43,30.52,250.00,25786.80,645.00,919.76,900.11,1858.33,589.81,0.16,32.36,1.00,,
30/03/2019,50.54,9.17,1.27,1.05,2.96,50142.71,9.33,30.77,916.67,25485.20,650.00,918.04,900.44,1855.18,595.50,0.22,30.52,1.00,,
31/03/2019,50.64,9.05,1.25,1.02,2.98,50736.31,9.51,30.89,708.33,25937.60,659.00,920.25,899.81,1821.29,604.56,0.16,32.47,1.00,,
01/04/2019,50.53,8.96,1.16,1.07,3.08,48482.30,9.33,30.46,971.83,25711.40,634.00,905.78,901.42,1789.16,580.80,0.14,38.07,0.99,,
02/04/2019,50.00,9.10,1.15,1.12,3.18,47998.07,9.40,30.67,668.52,25636.00,646.00,910.65,899.51,1794.46,591.36,0.16,37.35,1.00,,
03/04/2019,50.77,8.88,1.11,0.92,3.04,49314.31,9.62,30.96,458.33,25862.20,653.00,932.27,899.96,1831.63,596.92,0.00,39.33,1.00,,
04/04/2019,49.39,8.99,1.13,0.98,3.10,50134.89,9.45,30.80,632.91,25711.40,641.00,926.67,894.98,1784.66,587.24,0.22,34.80,0.99,,
05/04/2019,50.09,9.18,1.18,1.06,2.87,50109.84,9.47,30.62,1333.33,24354.20,647.00,917.98,897.21,1774.49,591.05,0.19,34.73,1.00,,
06/04/2019,49.70,8.37,1.14,1.18,3.32,49699.19,9.56,32.25,1695.65,24580.40,649.00,931.85,898.82,1797.18,594.05,0.19,38.48,0.96,,
07/04/2019,51.15,7.89,1.10,1.09,3.34,50499.63,9.54,29.64,875.00,25862.20,624.00,917.31,898.31,1810.99,571.75,0.17,36.57,1.00,,
08/04/2019,50.49,7.97,1.12,1.14,3.00,50152.96,9.32,30.72,250.00,25636.00,650.00,903.97,899.42,1853.14,594.63,0.19,36.83,1.00,,
09/04/2019,50.29,8.14,1.07,1.12,3.08,49939.59,9.43,30.84,291.67,25786.80,650.00,898.73,902.20,1879.50,595.35,0.29,39.62,1.00,,
10/04/2019,50.39,8.44,1.06,0.96,2.82,49643.51,9.58,30.80,916.67,25636.00,649.00,927.56,899.03,1819.45,593.81,0.25,36.62,1.00,,
11/04/2019,51.46,8.44,1.06,0.92,3.18,50398.30,9.46,30.80,1375.00,25711.40,650.00,927.70,900.69,1823.21,594.69,0.20,39.10,1.00,,
12/04/2019,52.77,8.44,1.02,0.92,3.04,50718.64,9.51,30.89,1166.67,25711.40,652.00,938.75,898.78,1833.10,596.03,0.28,40.72,1.00,,
13/04/2019,50.88,8.48,1.02,1.01,3.02,50382.89,9.51,30.75,1166.67,25711.40,649.00,933.77,899.83,1835.24,593.21,0.27,41.10,1.00,,
14/04/2019,51.51,8.33,1.18,1.00,3.20,50186.73,9.43,30.86,583.33,25786.80,652.00,905.12,899.71,1879.34,595.85,0.26,34.93,1.00,,
15/04/2019,51.28,7.96,1.20,1.23,3.60,50368.04,9.42,30.76,625.00,25862.20,648.00,878.22,902.34,1925.91,594.26,0.29,33.77,1.00,,
16/04/2019,51.71,8.81,1.21,1.04,3.06,50233.85,9.48,30.83,916.67,25560.60,650.00,913.44,900.66,1930.21,595.44,0.27,35.10,1.00,,
17/04/2019,50.76,8.88,1.15,1.06,2.96,50005.53,9.58,30.81,1125.00,25711.40,648.00,918.66,899.86,1923.12,594.06,0.29,38.68,1.00,,
18/04/2019,51.15,9.16,1.34,0.98,2.98,50612.36,9.57,30.94,500.00,25786.80,651.00,896.41,900.99,1962.39,596.50,0.22,41.82,1.00,,
19/04/2019,51.53,8.97,1.28,0.99,2.98,50528.48,9.56,30.54,166.67,25711.40,643.00,886.37,901.16,1956.39,589.46,0.22,39.48,1.00,,
20/04/2019,51.26,8.46,1.36,1.01,2.86,49901.71,9.38,30.44,583.33,25786.80,642.00,859.26,901.74,1938.16,588.76,0.13,34.18,1.00,,
21/04/2019,51.71,8.84,1.32,1.11,2.88,47207.11,9.53,29.12,500.00,25711.40,613.00,855.59,899.03,1918.91,561.91,0.32,30.73,1.00,,
22/04/2019,51.14,8.87,1.19,1.00,2.84,49548.14,9.59,29.69,0.00,25711.40,623.00,845.05,900.78,1947.73,570.71,0.30,31.81,1.00,,
23/04/2019,50.76,8.89,1.29,1.06,2.94,49835.13,9.53,30.42,250.00,25711.40,640.00,866.43,901.04,1937.97,586.94,0.25,34.35,1.00,,
24/04/2019,50.14,9.28,1.18,1.02,3.10,50037.81,9.44,30.70,541.67,25786.80,647.00,886.28,901.04,1943.91,593.10,0.17,44.10,1.00,,
25/04/2019,50.28,9.45,1.19,1.00,3.00,50028.81,9.44,30.34,41.67,24505.00,639.00,861.82,898.33,1968.80,585.91,0.14,41.07,1.00,,
26/04/2019,50.56,9.43,1.22,0.96,2.76,49733.38,9.40,30.46,0.00,25560.60,642.00,865.53,894.77,1970.36,588.41,0.21,36.04,1.00,,
27/04/2019,50.30,9.29,1.10,0.92,3.26,49822.77,9.43,30.44,0.00,26088.40,640.00,876.09,887.49,1954.80,586.97,0.35,36.94,1.00,,
28/04/2019,50.40,9.49,1.14,0.96,3.62,49718.02,9.58,30.47,0.00,25334.40,641.00,884.25,891.61,1967.72,587.59,0.30,37.55,1.00,,
29/04/2019,50.48,10.09,1.17,0.91,3.18,49647.46,9.37,30.46,0.00,25937.60,643.00,881.92,889.46,1976.99,589.35,0.37,35.22,1.00,,
30/04/2019,50.48,9.77,1.22,0.94,3.76,49463.91,9.58,30.71,41.67,25334.40,635.00,880.36,888.85,1987.73,581.91,0.22,31.20,1.00,,
01/05/2019,50.64,9.98,1.23,0.95,4.52,49501.50,9.42,30.74,0.00,26013.00,649.00,875.92,885.25,1980.67,594.17,0.35,31.51,1.00,,
02/05/2019,50.27,9.71,1.21,1.07,3.14,49721.52,9.35,30.58,42.02,25409.80,635.00,886.35,890.58,1953.67,581.83,0.29,28.32,0.99,,
03/05/2019,50.41,9.37,1.25,1.10,3.26,49592.76,9.62,30.68,375.00,25786.80,641.00,901.76,899.35,2014.09,587.10,0.43,34.43,1.00,,
04/05/2019,50.22,9.52,1.25,1.01,3.16,49830.66,9.51,30.73,250.00,25711.40,643.00,896.72,899.05,2047.70,588.86,0.41,33.96,1.00,,
05/05/2019,49.80,9.57,1.31,1.02,3.32,49895.18,9.44,30.70,250.00,25711.40,642.00,881.54,899.63,2102.73,588.38,0.49,32.16,1.00,,
06/05/2019,49.95,9.00,1.28,1.08,3.30,49480.10,9.45,29.56,291.67,25862.20,616.00,818.70,888.44,2036.73,566.92,0.38,39.22,1.00,,
07/05/2019,52.75,8.67,1.12,1.32,2.88,50264.10,9.26,30.64,500.00,25485.20,642.00,831.55,901.36,2062.19,588.51,0.44,37.44,1.00,,
08/05/2019,50.63,8.90,1.19,1.25,2.96,50325.10,9.40,30.68,166.67,25711.40,637.00,832.82,907.99,2113.29,584.11,0.44,41.95,1.00,,
09/05/2019,50.25,8.75,1.13,1.24,3.06,49995.58,9.48,30.25,416.67,26088.40,627.00,822.68,901.05,2086.56,575.46,0.35,40.03,1.00,,
10/05/2019,50.16,9.19,1.13,1.05,2.84,50506.20,9.63,30.58,1166.67,25409.80,633.00,910.89,898.64,2126.57,580.74,0.27,33.84,1.00,,
11/05/2019,49.76,8.93,1.12,1.17,2.78,50356.93,9.42,30.59,500.00,23524.80,634.00,954.36,898.28,2132.92,581.88,0.38,35.80,1.00,,
12/05/2019,49.55,8.98,1.12,1.05,2.64,50307.67,9.42,30.73,500.00,25259.00,637.00,972.89,898.67,2166.64,584.57,0.32,40.35,1.00,,
13/05/2019,51.34,9.28,1.12,1.07,3.04,50523.87,9.24,30.28,541.67,25786.80,629.00,956.78,900.79,2186.76,577.53,0.00,38.80,1.00,,
14/05/2019,50.00,9.08,1.19,0.96,2.84,50525.43,9.41,30.68,666.67,25862.20,636.00,952.47,899.52,2191.38,583.74,0.35,30.45,1.00,,
15/05/2019,49.92,9.14,1.16,0.97,3.26,49904.65,9.56,30.74,541.67,25560.60,637.00,951.73,899.30,2159.52,584.62,0.44,28.86,1.00,,
16/05/2019,52.60,8.43,0.89,1.07,2.58,49821.26,9.48,30.71,583.33,25786.80,637.00,946.21,899.49,2159.80,584.58,0.34,27.77,1.00,,
17/05/2019,50.88,8.79,1.03,1.15,2.58,49078.18,9.56,29.30,541.67,25636.00,606.00,946.60,897.45,2174.54,557.17,0.29,36.55,1.00,,
18/05/2019,50.33,8.78,1.10,1.13,3.16,48097.71,9.37,30.20,1143.70,18850.00,593.00,943.94,896.05,2094.12,545.73,0.16,38.38,0.95,,
19/05/2019,50.12,8.77,1.08,1.15,3.00,50457.34,9.51,30.51,916.67,22243.00,633.00,944.07,900.37,2291.20,580.49,0.43,32.97,1.00,,
20/05/2019,49.82,9.04,0.98,1.08,2.62,50065.90,9.44,30.64,1041.67,24128.00,636.00,953.53,899.75,2308.51,582.86,0.35,32.43,1.00,,
21/05/2019,50.51,9.02,0.98,1.09,2.18,49849.00,9.43,30.66,1125.00,25937.60,637.00,975.18,899.21,2313.28,583.74,0.34,36.49,1.00,,
22/05/2019,50.43,8.83,1.22,1.18,2.58,49899.20,9.49,30.71,916.67,25560.60,636.00,965.08,899.67,2335.33,584.17,0.17,33.10,1.00,,
23/05/2019,50.76,9.19,1.23,1.15,2.64,49633.86,9.56,30.74,958.33,25786.80,637.00,949.26,899.86,2352.69,583.80,0.16,24.54,1.00,,
24/05/2019,50.24,8.78,1.21,1.21,2.42,50270.61,9.47,30.75,1041.67,25786.80,638.00,930.86,898.11,2403.61,584.68,0.19,25.48,1.00,,
25/05/2019,50.46,8.20,1.19,1.20,2.68,50645.50,9.43,30.74,791.67,25636.00,638.00,905.93,900.75,2456.30,584.78,0.13,26.01,1.00,,
26/05/2019,50.24,8.10,1.17,1.18,2.72,50806.97,9.42,30.73,916.67,25711.40,638.00,891.72,899.70,2468.39,584.62,0.03,23.85,1.00,,
27/05/2019,49.80,8.81,1.28,1.27,2.96,50360.37,9.49,30.56,1791.67,25786.80,634.00,868.24,899.74,2460.49,581.09,0.05,22.13,1.00,,
28/05/2019,50.73,7.95,1.20,1.11,2.80,46107.20,9.55,29.90,1552.45,20885.80,615.00,879.08,897.64,2353.05,564.16,0.03,15.47,0.99,,
29/05/2019,51.53,7.79,1.19,1.34,2.32,49254.26,9.61,29.71,1708.33,25032.80,615.00,879.22,897.94,2462.46,564.16,0.09,8.86,1.00,,
30/05/2019,51.24,7.90,1.20,1.17,2.72,49570.83,9.53,30.49,1916.67,25711.40,637.00,910.32,895.55,2454.20,579.03,0.21,12.72,1.00,,
31/05/2019,52.76,7.76,1.18,1.23,2.60,49153.99,9.60,30.39,1750.00,25786.80,635.00,930.33,895.92,2451.16,563.80,0.24,18.00,1.00,,
01/06/2019,51.72,7.97,1.13,1.13,2.56,49644.43,9.47,30.31,1833.33,25636.00,641.00,929.74,893.62,2488.95,569.08,0.41,21.70,1.00,,
02/06/2019,51.62,8.11,1.14,1.16,2.30,49526.06,9.63,30.59,1958.33,25786.80,646.00,922.23,892.24,2509.20,573.48,0.19,17.15,1.00,,
03/06/2019,52.53,8.32,1.33,1.07,3.30,49226.13,9.57,30.62,2000.00,25636.00,647.00,921.60,891.82,2491.85,574.36,0.21,14.80,1.00,,
04/06/2019,51.16,8.50,1.30,0.87,3.00,48839.14,9.57,30.52,1958.33,25937.60,645.00,914.87,898.37,2475.78,572.60,0.28,11.53,1.00,,
05/06/2019,50.41,8.58,1.32,0.96,3.18,48750.75,9.57,30.50,2000.00,25560.60,644.00,921.90,901.67,2491.26,571.72,0.41,14.86,1.00,,
06/06/2019,50.67,8.36,1.30,0.88,3.22,48547.65,9.58,30.32,1750.00,25636.00,641.00,896.90,903.11,2484.72,569.08,0.44,11.96,1.00,,
07/06/2019,51.16,8.62,1.32,0.93,3.12,48669.59,9.56,30.27,1545.96,25937.60,631.00,899.14,901.47,2456.52,567.28,0.42,13.99,1.00,,
08/06/2019,50.09,8.67,1.35,0.93,3.06,44650.56,9.31,28.26,1671.31,25711.40,589.00,894.53,903.39,2221.62,530.32,0.32,20.31,1.00,,
09/06/2019,50.67,8.67,1.29,0.88,2.76,49625.32,9.57,30.54,1251.74,23524.80,637.00,935.25,892.36,2390.10,572.56,0.63,24.26,1.00,,
10/06/2019,48.24,9.53,1.37,1.05,3.48,44758.38,9.22,30.52,1286.86,23223.20,317.00,878.27,873.45,1984.94,290.96,0.44,13.10,0.52,,
11/06/2019,48.78,9.77,1.37,1.06,3.42,49325.64,9.48,30.54,1673.64,26013.00,636.00,859.21,898.74,2187.32,571.68,0.34,18.76,1.00,,
12/06/2019,49.73,9.05,1.40,1.10,2.86,46150.25,9.61,29.83,2083.33,25636.00,623.00,862.38,904.58,2168.90,560.24,0.33,15.70,1.00,,
13/06/2019,50.24,9.12,1.42,1.03,2.90,46606.35,9.56,29.67,2083.33,25485.20,620.00,931.22,906.33,2194.82,557.60,0.35,17.21,1.00,,
14/06/2019,49.47,9.27,1.43,1.11,3.10,46154.18,9.68,29.63,2166.67,25862.20,611.00,953.29,900.96,2179.00,556.05,0.27,16.25,1.00,,
15/06/2019,50.03,8.46,1.48,1.19,2.92,46093.95,9.63,30.02,2166.67,25786.80,620.00,946.68,905.62,2190.77,563.97,0.32,15.04,1.00,,
16/06/2019,51.14,8.41,1.48,1.14,2.70,45265.21,9.78,29.76,2208.33,25560.60,613.00,934.25,913.39,2175.45,557.81,0.41,10.96,1.00,,
17/06/2019,50.67,7.85,1.42,1.11,2.81,44674.77,9.62,30.09,2500.00,25786.80,622.00,942.00,909.72,2197.43,565.73,0.41,8.46,1.00,,
18/06/2019,50.69,8.03,1.40,1.11,2.90,42878.08,9.43,30.04,2672.23,25485.20,621.00,950.44,915.01,2078.27,564.85,0.43,9.09,1.00,,
19/06/2019,50.76,9.32,1.28,1.10,3.00,44288.97,9.48,29.92,2958.33,25636.00,619.00,953.81,912.81,2054.70,563.09,0.76,10.65,1.00,,
20/06/2019,51.14,9.34,1.30,1.05,2.88,43977.26,9.63,30.11,3833.33,26088.40,622.00,926.31,907.78,2065.25,565.73,0.92,5.78,1.00,,
21/06/2019,50.37,9.15,1.28,1.10,3.10,42592.84,9.48,29.14,3500.00,25711.40,602.00,918.17,917.48,2061.36,548.10,0.69,5.01,1.00,,
22/06/2019,53.69,9.02,1.34,1.08,2.86,39478.41,9.36,27.72,3875.00,25786.80,582.00,897.33,909.61,1991.42,520.83,0.95,1.05,1.00,,
23/06/2019,51.36,8.57,1.29,1.11,3.24,39549.63,9.33,26.63,4541.67,25259.00,558.00,864.89,901.52,1924.44,499.71,1.11,0.73,1.00,,
24/06/2019,0.00,0.00,0.00,0.00,0.00,38053.78,9.00,28.07,0.00,0.00,183.00,908.63,911.57,1813.09,165.04,0.00,6.45,0.36,,
25/06/2019,50.62,8.83,1.27,1.00,3.00,38686.78,9.16,25.86,3715.30,35588.80,529.00,877.28,900.86,1899.97,474.19,0.57,5.52,0.98,,
26/06/2019,50.65,8.60,1.22,0.99,3.00,38033.06,8.51,25.32,2168.17,25409.80,534.00,887.10,908.04,1876.85,479.59,0.39,7.66,1.00,,
27/06/2019,0.00,0.00,0.00,0.00,0.00,39185.04,9.02,25.12,2916.67,25862.20,526.00,878.43,919.20,1850.91,472.55,0.57,10.56,1.00,,
28/06/2019,51.79,7.50,1.44,0.99,2.98,33845.33,9.38,24.62,2849.16,25636.00,510.00,871.27,915.84,1779.63,458.47,0.59,9.20,0.99,,
29/06/2019,53.10,7.03,1.24,0.85,3.16,0.00,9.40,24.98,4003.18,24052.60,500.00,838.43,886.18,1653.13,449.67,0.32,9.53,0.87,,
30/06/2019,0.00,0.00,0.00,0.00,0.00,0.00,0.00,0.00,0.00,0.00,0.00,0.00,0.00,0.00,0.00,0.60,2.39,0.00,,
01/07/2019,0.00,0.00,0.00,0.00,0.00,0.00,0.00,0.00,0.00,0.00,0.00,0.00,0.00,0.00,0.00,0.41,-0.22,0.00,,
02/07/2019,0.00,0.00,0.00,0.00,0.00,0.00,0.00,0.00,0.00,0.00,0.00,0.00,0.00,0.00,0.00,0.32,-0.63,0.00,,
03/07/2019,0.00,0.00,0.00,0.00,0.00,0.00,0.00,0.00,0.00,0.00,0.00,0.00,0.00,0.00,0.00,0.39,-0.61,0.00,,
04/07/2019,0.00,0.00,0.00,0.00,0.00,0.00,0.00,0.00,0.00,0.00,0.00,0.00,0.00,0.00,0.00,0.30,-0.65,0.00,,
05/07/2019,0.00,0.00,0.00,0.00,0.00,0.00,0.00,0.00,0.00,0.00,0.00,0.00,0.00,0.00,0.00,0.29,-0.67,0.33,,
06/07/2019,0.00,0.00,0.00,0.00,0.00,0.00,0.00,0.00,0.00,0.00,0.00,0.00,0.00,0.00,0.00,0.32,-0.68,0.00,,
07/07/2019,0.00,0.00,0.00,0.00,0.00,0.00,0.00,0.00,0.00,0.00,0.00,0.00,0.00,0.00,0.00,0.00,-0.71,0.00,,
08/07/2019,0.00,0.00,0.00,0.00,0.00,0.00,0.00,0.00,0.00,0.00,0.00,0.00,0.00,0.00,0.00,0.00,-0.71,0.00,,
09/07/2019,0.00,0.00,0.00,0.00,0.00,0.00,0.00,0.00,0.00,0.00,0.00,0.00,0.00,0.00,0.00,0.00,-0.71,0.00,,
10/07/2019,0.00,0.00,0.00,0.00,0.00,0.00,0.00,0.00,0.00,0.00,0.00,0.00,0.00,0.00,0.00,0.00,-0.71,0.00,,
11/07/2019,0.00,0.00,0.00,0.00,0.00,0.00,0.00,0.00,0.00,0.00,0.00,0.00,0.00,0.00,0.00,0.00,-0.71,0.00,,
12/07/2019,0.00,0.00,0.00,0.00,0.00,0.00,0.00,0.00,0.00,0.00,0.00,0.00,0.00,0.00,0.00,0.00,-0.71,0.00,,
13/07/2019,0.00,0.00,0.00,0.00,0.00,0.00,0.00,0.00,0.00,0.00,0.00,0.00,0.00,0.00,0.00,0.13,-0.78,0.00,,
14/07/2019,0.00,0.00,0.00,0.00,0.00,0.00,0.00,0.00,0.00,0.00,0.00,0.00,0.00,0.00,0.00,0.30,-0.75,0.00,,
15/07/2019,0.00,0.00,0.00,0.00,0.00,0.00,0.00,0.00,0.00,0.00,0.00,0.00,0.00,0.00,0.00,0.21,-0.71,0.00,,
16/07/2019,0.00,0.00,0.00,0.00,0.00,0.00,0.00,0.00,0.00,0.00,0.00,0.00,0.00,0.00,0.00,0.29,-0.68,0.00,,
17/07/2019,0.00,0.00,0.00,0.00,0.00,0.00,0.00,0.00,0.00,0.00,0.00,0.00,0.00,0.00,0.00,0.69,-0.67,0.00,,
18/07/2019,0.00,0.00,0.00,0.00,0.00,0.00,0.00,0.00,0.00,0.00,0.00,0.00,0.00,0.00,0.00,0.30,-0.68,0.00,,
19/07/2019,0.00,0.00,0.00,0.00,0.00,41879.84,9.43,32.41,156.66,0.00,182.00,857.94,881.47,2217.00,160.16,0.16,13.64,0.27,,
20/07/2019,51.40,7.74,1.34,0.99,3.00,47071.98,9.57,28.98,0.00,0.00,616.00,862.57,903.76,2201.76,542.08,0.29,39.55,1.00,,
21/07/2019,51.83,7.78,1.40,0.97,3.00,46121.23,9.33,29.77,253.70,0.00,626.00,861.25,907.24,2179.77,550.88,0.16,32.70,0.99,,
22/07/2019,51.70,8.28,1.39,0.99,2.62,47035.60,9.40,29.20,625.00,0.00,622.00,849.23,909.35,1956.70,547.36,0.32,26.80,1.00,,
23/07/2019,50.79,8.21,1.35,0.97,2.44,46647.74,9.50,29.18,833.33,0.00,621.00,850.27,910.52,1903.60,546.48,0.25,34.05,1.00,,
24/07/2019,51.42,8.22,1.35,1.01,2.62,46305.98,9.55,29.18,791.67,0.00,621.00,853.36,908.14,2013.24,546.48,0.27,34.71,1.00,,
25/07/2019,51.01,8.65,1.33,0.00,2.90,45573.80,9.37,29.40,757.89,19151.60,620.00,854.49,910.85,2059.56,545.60,0.26,36.34,0.99,,
26/07/2019,49.85,8.70,1.34,1.05,2.64,45872.43,9.57,29.39,875.00,20207.20,625.00,845.08,910.52,2086.46,550.00,0.29,35.73,1.00,,
27/07/2019,51.38,8.38,1.29,1.24,2.68,45589.55,9.62,29.38,1041.67,19151.60,625.00,844.11,905.30,2109.95,550.00,0.28,34.12,1.00,,
28/07/2019,52.02,8.83,1.33,1.03,2.60,45771.84,9.48,28.97,666.67,18397.60,617.00,850.37,905.05,2076.09,542.96,0.32,38.78,1.00,,
29/07/2019,51.94,8.11,1.37,0.88,2.94,45981.66,9.43,28.86,208.33,19981.00,615.00,845.74,905.02,2082.98,541.20,0.26,34.90,1.00,,
30/07/2019,51.68,7.58,1.25,0.85,2.76,45819.40,9.51,29.12,375.00,19679.40,620.00,846.61,906.70,2099.94,545.60,0.23,36.26,1.00,,
31/07/2019,52.00,8.22,1.37,0.95,2.76,45734.33,9.58,28.03,0.00,20508.80,608.00,852.20,906.73,2084.15,535.04,0.27,36.62,1.00,,
01/08/2019,51.06,8.23,1.13,1.07,2.76,50008.28,9.44,31.82,0.00,19227.00,672.00,862.52,890.52,2089.99,591.36,0.00,30.19,0.99,,
02/08/2019,51.12,8.19,1.17,1.17,2.96,49990.18,9.56,30.71,0.00,20207.20,641.00,875.62,878.58,2088.79,576.87,0.29,28.88,1.00,,
03/08/2019,50.87,8.70,1.20,0.29,2.78,49227.54,9.26,30.83,0.00,19604.00,640.00,877.21,880.91,2059.83,570.99,0.28,25.33,0.98,,
04/08/2019,46.18,8.68,1.14,1.14,2.66,48933.47,9.42,30.68,0.00,15984.80,627.00,881.48,877.26,2058.76,563.91,0.19,25.30,0.98,,
05/08/2019,51.02,8.80,1.13,1.11,2.68,50000.07,9.56,30.81,0.00,21187.40,644.00,893.13,887.26,2086.32,579.15,0.21,25.00,1.00,,
06/08/2019,51.07,8.90,1.28,0.93,2.62,45901.87,9.53,30.57,0.00,17869.80,581.00,886.58,882.69,1923.99,523.71,0.24,23.95,0.91,,
07/08/2019,51.34,9.31,1.34,1.04,2.48,49996.56,9.48,30.65,0.00,18925.40,640.00,899.90,882.55,2098.81,575.63,0.19,23.72,1.00,,
08/08/2019,50.95,9.95,1.43,1.06,2.56,50000.03,9.52,30.87,0.00,21262.80,645.00,902.09,886.07,2097.81,580.03,0.22,0.00,1.00,,
