Repository: josejhc/Roasting-Process-Simulator_GrupoMexico

File: data_bases/fffinal.csv (part 4 of 10)
Día,Zn,Fe,Cu,Pb,Ins.,Flujo de aire al Tostador,Humedad conc,Conc. humedo alimentado (ton/hr),Agua alim. al Tostador (Lts/hr),Oxigeno consumido (m3),Concentrado Tostado,Temp. Garganta,Prom. Cama Tostador,Presion caja de viento,Produccion de calcina,%S/S,Temp. Amb. Prom *,Días Tostador,,
09/08/2019,50.89,9.26,1.50,1.24,2.76,49626.17,9.76,30.62,0.00,20056.40,638.00,902.31,896.29,2065.70,573.87,0.32,23.92,1.00,,
10/08/2019,51.06,10.29,1.51,1.29,2.52,49997.50,9.49,30.83,0.00,21112.00,645.00,912.23,896.77,2083.20,580.03,0.35,22.37,1.00,,
11/08/2019,51.31,9.42,1.54,1.15,2.64,50000.44,9.57,30.87,0.00,21338.20,645.00,904.66,892.18,2085.60,580.42,0.22,22.37,1.00,,
12/08/2019,51.47,9.41,1.55,1.15,2.66,50024.28,9.64,30.87,0.00,20885.80,643.00,915.70,887.75,2076.43,579.75,0.32,22.63,1.00,,
13/08/2019,50.09,9.96,1.70,1.12,2.76,50035.73,9.44,30.89,0.00,20885.80,644.00,906.45,875.19,2102.05,581.24,0.38,23.26,1.00,,
14/08/2019,49.96,10.33,1.85,1.14,3.18,49998.24,9.47,30.92,0.00,21941.40,645.00,861.48,878.70,2132.35,582.12,0.21,23.58,1.00,,
15/08/2019,50.04,8.25,1.74,1.11,2.82,50057.08,9.33,30.59,0.00,21262.80,639.00,847.62,884.45,2136.85,576.84,0.25,23.90,1.00,,
16/08/2019,50.36,9.38,1.77,1.12,2.62,50046.37,9.33,30.40,0.00,20885.80,635.00,898.53,890.20,2136.92,573.23,0.28,21.48,1.00,,
17/08/2019,51.05,8.84,1.85,1.11,2.86,50028.83,9.64,30.30,83.33,20207.20,631.00,892.51,891.99,2118.76,569.08,0.32,21.63,1.00,,
18/08/2019,50.13,9.43,1.86,1.07,2.76,50023.96,9.50,30.43,125.00,19754.80,635.00,914.30,886.90,2085.81,572.60,0.27,20.76,1.00,,
19/08/2019,49.66,9.56,1.93,1.02,2.80,50134.92,9.73,30.43,41.67,21112.00,633.00,909.18,897.10,2159.78,570.84,0.19,19.80,1.00,,
20/08/2019,50.36,9.47,1.69,0.94,2.94,50022.03,9.61,30.41,83.33,21036.60,633.00,894.93,899.69,2160.69,570.84,0.21,25.11,1.00,,
21/08/2019,50.14,9.28,1.00,1.08,2.92,50019.64,9.58,30.42,41.67,21639.80,634.00,886.26,895.82,2149.54,571.59,0.21,24.43,1.00,,
22/08/2019,50.33,8.88,1.58,0.93,2.84,50021.09,9.54,30.42,83.33,21112.00,635.00,879.53,896.90,2156.19,571.95,0.17,22.11,1.00,,
23/08/2019,47.82,10.11,1.45,1.00,3.16,50013.43,9.61,30.40,83.33,22393.80,628.00,887.38,900.92,2165.75,565.79,0.22,23.44,1.00,,
24/08/2019,44.85,11.50,1.89,1.45,4.58,50050.02,9.40,30.39,0.00,21564.40,629.00,931.63,875.27,2124.94,566.67,0.47,27.54,1.00,,
25/08/2019,48.54,10.96,1.52,1.01,3.04,49564.93,9.42,30.81,0.00,20810.40,638.00,917.32,891.01,2113.99,574.59,0.24,28.39,1.00,,
26/08/2019,47.28,12.01,1.56,1.34,2.96,50059.93,9.62,30.46,0.00,21790.60,629.00,886.29,900.73,2207.23,566.67,0.30,26.27,1.00,,
27/08/2019,46.88,11.66,1.59,1.15,3.04,50007.91,9.47,30.37,0.00,21866.00,628.00,865.06,903.80,2214.23,565.88,0.22,23.73,1.00,,
28/08/2019,47.82,4.51,1.54,1.31,3.16,50083.52,9.48,30.05,0.00,21715.20,621.00,858.17,901.80,2218.59,560.07,0.27,24.05,1.00,,
29/08/2019,47.17,11.32,1.57,1.15,2.82,50094.97,9.68,29.93,41.67,22544.60,617.00,852.99,902.75,2206.53,556.55,0.41,26.50,1.00,,
30/08/2019,47.03,11.32,1.59,1.18,0.00,50070.97,9.71,29.91,0.00,21639.80,616.00,835.22,907.89,2245.84,555.67,0.35,24.43,1.00,,
31/08/2019,47.03,11.13,1.60,1.19,3.70,50074.98,9.63,28.80,166.67,23072.40,610.00,833.73,905.28,2243.67,550.39,0.35,26.90,1.00,,
01/09/2019,47.20,11.04,1.69,1.14,3.60,50099.41,9.46,29.95,83.33,21715.20,619.00,826.50,899.44,2230.35,558.31,0.24,23.38,1.00,,
02/09/2019,49.84,9.63,1.49,0.99,3.26,50087.56,9.68,29.95,41.67,21413.60,617.00,817.60,902.37,2193.97,556.47,0.24,21.09,1.00,,
03/09/2019,49.10,10.28,1.25,0.96,3.38,50117.10,9.58,29.92,0.00,21866.00,617.00,825.91,898.22,2139.30,556.35,0.22,22.16,1.00,,
04/09/2019,48.48,10.86,1.22,1.05,2.96,50099.98,9.69,30.32,0.00,22167.60,625.00,828.31,907.50,2125.32,563.39,0.21,23.00,1.00,,
05/09/2019,50.55,10.81,1.19,0.97,3.34,50059.94,9.58,30.11,125.61,21639.80,618.00,818.74,907.70,2250.13,557.23,0.19,16.31,1.00,,
06/09/2019,48.00,9.93,1.39,0.83,4.02,50074.81,9.31,30.17,166.67,20433.40,625.00,816.97,909.66,2280.50,563.39,0.21,23.28,1.00,,
07/09/2019,48.52,10.22,1.29,0.88,3.56,50097.82,9.47,30.06,0.00,21790.60,621.00,821.71,909.12,2207.55,559.87,0.23,25.53,1.00,,
08/09/2019,48.63,10.18,1.25,0.91,3.58,50099.03,9.45,29.99,41.67,21112.00,620.00,826.69,903.51,2179.11,558.97,0.22,24.59,1.00,,
09/09/2019,50.80,9.60,1.24,0.63,3.52,50103.61,9.45,29.88,41.67,21413.60,617.00,835.72,904.13,2144.49,556.31,0.25,18.74,1.00,,
10/09/2019,48.76,11.92,1.19,0.66,3.22,46348.75,9.45,27.17,168.07,21187.40,554.00,808.99,902.74,2026.30,500.87,0.24,13.66,0.99,,
11/09/2019,46.45,12.41,1.32,0.62,3.02,45987.18,9.51,26.99,416.67,20735.00,548.00,817.97,905.40,1964.79,502.26,0.24,0.00,1.00,,
12/09/2019,45.07,14.47,1.50,0.72,3.30,46251.48,9.51,27.11,1041.67,20961.20,550.00,815.65,901.88,1963.02,504.11,0.22,24.37,1.00,,
13/09/2019,47.44,11.81,1.59,0.84,3.38,45584.24,9.68,27.06,333.33,20885.80,544.00,805.95,900.36,2094.84,502.54,0.16,24.52,1.00,,
14/09/2019,0.00,0.00,0.00,0.00,0.00,46221.39,9.58,27.05,250.00,20508.80,545.00,809.90,899.49,2084.04,503.42,0.22,24.72,1.00,,
15/09/2019,49.49,11.14,1.51,0.79,3.02,45502.46,9.53,26.97,166.67,21112.00,545.00,793.35,906.27,2140.54,502.16,0.22,23.08,1.00,,
16/09/2019,47.28,11.49,1.56,1.04,3.34,45960.74,9.66,26.99,333.33,20735.00,545.00,805.27,902.90,2100.61,501.11,0.29,23.84,1.00,,
17/09/2019,47.27,11.67,1.54,1.08,3.20,45622.06,9.69,27.01,0.00,20885.80,545.00,810.04,902.30,2115.29,501.11,0.34,25.59,1.00,,
18/09/2019,51.84,9.46,1.23,0.74,2.96,45515.81,9.63,27.04,0.00,20358.00,546.00,812.80,908.00,2125.71,502.60,0.30,23.55,1.00,,
19/09/2019,48.89,11.10,1.25,0.87,3.34,45534.81,9.56,26.96,125.00,20131.80,544.00,820.62,913.48,2084.20,501.19,0.33,0.00,1.00,,
20/09/2019,46.32,13.44,1.30,0.41,2.84,45723.36,9.72,26.93,0.00,20659.60,543.00,831.36,912.28,2091.03,500.31,0.33,0.00,1.00,,
21/09/2019,44.82,14.50,1.26,0.77,3.04,45725.11,9.64,27.05,0.00,20433.40,546.00,820.28,911.13,2125.64,502.91,0.30,0.00,1.00,,
22/09/2019,47.22,11.08,1.11,1.35,3.52,45228.51,9.62,27.01,0.00,20659.60,545.00,806.60,905.09,2140.60,502.42,0.17,0.00,1.00,,
23/09/2019,48.15,11.13,1.09,1.29,3.28,45342.99,9.63,26.98,0.00,20885.80,544.00,815.11,909.35,2162.99,501.18,0.17,0.00,1.00,,
24/09/2019,48.34,11.69,1.34,1.05,3.40,45244.20,9.65,26.86,0.00,20659.60,541.00,815.78,910.83,2156.69,498.94,0.19,0.00,1.00,,
25/09/2019,48.76,11.41,1.35,0.85,3.34,45422.70,9.50,28.41,500.00,3845.40,576.00,838.03,912.57,2120.84,529.74,0.24,24.39,1.00,,
26/09/2019,51.10,11.06,1.38,1.04,3.38,45616.98,9.48,29.47,916.67,0.00,608.00,855.77,911.17,2107.08,548.47,0.29,19.29,1.00,,
27/09/2019,49.10,10.64,1.30,1.13,3.12,45639.51,9.53,29.60,1250.87,0.00,609.00,859.62,908.44,2117.28,550.90,0.29,24.94,1.00,,
28/09/2019,50.44,10.88,1.37,1.09,3.56,45293.70,9.49,29.59,1208.33,0.00,611.00,847.81,916.24,2155.28,551.24,0.32,23.86,1.00,,
29/09/2019,0.00,0.00,0.00,0.00,0.00,45351.70,9.58,29.45,1333.33,0.00,607.00,832.26,919.96,2181.89,547.72,0.41,21.81,1.00,,
30/09/2019,49.45,10.40,1.17,1.21,2.84,45215.72,9.74,28.45,1140.04,0.00,598.00,828.99,919.28,2141.12,539.80,0.48,20.10,0.99,,
01/10/2019,50.40,10.30,1.21,1.37,2.92,44889.13,9.63,29.68,1291.67,0.00,612.00,831.69,921.65,2199.19,552.12,0.42,24.14,1.00,,
02/10/2019,47.15,11.24,1.33,0.75,3.86,45394.92,9.60,29.66,1375.00,0.00,612.00,828.20,917.22,2138.90,551.66,0.43,21.98,1.00,,
03/10/2019,48.06,11.12,1.36,0.86,3.44,45382.25,9.65,29.65,1750.00,0.00,612.00,871.86,915.16,2153.03,551.57,0.38,23.32,1.00,,
04/10/2019,48.25,10.67,1.29,1.11,3.38,45468.83,9.57,29.65,1541.67,0.00,612.00,908.11,911.75,2139.18,551.57,0.24,26.61,1.00,,
05/10/2019,49.13,10.60,1.24,1.25,3.36,44972.22,9.44,29.58,1375.00,0.00,611.00,913.31,919.34,2133.62,550.69,0.48,25.62,1.00,,
06/10/2019,49.64,10.48,1.22,1.25,3.22,45212.67,9.68,29.60,2125.00,0.00,610.00,900.47,917.21,2162.99,549.81,0.48,24.89,1.00,,
07/10/2019,48.35,10.56,1.26,1.18,2.48,45445.97,9.41,29.60,2000.00,0.00,612.00,900.44,918.48,2207.23,551.57,0.38,29.08,1.00,,
08/10/2019,48.83,10.84,1.35,1.38,2.58,45398.80,9.43,29.50,1958.33,0.00,610.00,906.60,917.75,2213.16,550.16,0.38,28.37,1.00,,
09/10/2019,48.96,10.30,1.28,1.18,3.28,45086.26,9.59,29.47,2250.00,0.00,608.00,900.13,920.42,2217.39,548.40,0.35,24.84,1.00,,
10/10/2019,48.62,10.52,1.25,1.10,3.18,44788.87,9.35,29.53,2125.00,0.00,611.00,905.79,919.81,2210.41,551.04,0.35,27.69,1.00,,
11/10/2019,50.00,9.96,1.21,1.14,2.68,46702.14,9.40,29.45,1475.76,0.00,601.00,902.58,917.05,2366.66,542.24,0.36,24.71,0.99,,
12/10/2019,49.38,9.98,1.14,0.98,2.68,45960.70,9.45,29.47,445.77,0.00,568.00,926.13,900.31,2292.83,513.20,0.24,21.32,0.93,,
13/10/2019,49.05,9.66,1.22,1.00,2.74,47112.65,9.60,29.47,891.72,0.00,595.00,926.76,911.10,2329.92,537.05,0.41,27.75,0.98,,
14/10/2019,50.05,9.74,1.25,1.02,2.84,50089.79,9.66,29.65,291.67,0.00,610.00,937.30,910.66,2489.05,550.68,0.23,24.74,1.00,,
15/10/2019,50.47,10.48,1.22,1.16,2.62,50117.17,9.75,29.65,166.67,0.00,610.00,937.21,907.95,2433.46,550.68,0.21,25.23,1.00,,
16/10/2019,48.60,10.00,1.13,1.21,2.50,50149.95,9.50,30.05,166.67,0.00,610.00,949.84,899.48,2349.56,561.05,0.17,26.77,1.00,,
17/10/2019,48.44,9.36,1.08,1.35,2.44,50074.68,9.60,30.07,166.67,0.00,610.00,941.52,912.14,2332.06,560.98,0.16,19.96,1.00,,
18/10/2019,49.67,9.10,1.02,1.30,2.18,50081.66,9.75,30.01,708.33,0.00,608.00,926.29,912.85,2330.19,558.38,0.19,19.45,1.00,,
19/10/2019,49.94,8.69,1.11,1.20,2.50,50082.00,9.66,30.07,458.33,0.00,610.00,930.33,914.41,2360.23,560.14,0.16,20.89,1.00,,
20/10/2019,48.10,10.12,1.02,1.57,2.20,50060.73,9.56,30.07,625.00,0.00,610.00,950.41,913.27,2396.62,560.97,0.16,19.15,1.00,,
21/10/2019,48.21,10.26,1.01,1.62,2.26,48428.59,9.60,27.95,1629.53,0.00,562.00,907.83,907.70,2317.23,518.35,0.24,16.62,1.00,,
22/10/2019,49.54,9.79,0.98,1.59,2.60,48740.89,9.43,27.47,41.67,0.00,547.00,911.72,901.54,2311.04,512.63,0.16,22.14,1.00,,
23/10/2019,50.17,9.42,1.03,1.25,2.32,49175.62,9.52,27.64,-750.00,0.00,550.00,906.20,901.97,2263.60,515.26,0.14,17.70,1.00,,
24/10/2019,51.33,9.07,1.12,1.34,2.14,50067.63,9.50,27.77,541.67,0.00,553.00,892.88,904.57,2326.35,517.87,0.14,13.15,1.00,,
25/10/2019,50.14,9.78,1.12,1.39,2.10,50001.10,9.61,27.77,250.00,75.40,553.00,892.27,899.83,2369.75,517.84,0.13,14.52,1.00,,
26/10/2019,48.47,9.77,1.16,1.64,2.66,50036.06,9.59,27.91,160.00,0.00,578.00,909.92,902.23,2333.74,539.59,0.16,19.85,1.04,,
27/10/2019,49.30,10.38,1.16,1.25,2.54,49957.62,9.54,27.76,833.33,0.00,553.00,916.27,905.70,2293.95,517.45,0.12,16.54,1.00,,
28/10/2019,49.98,10.47,1.14,1.32,2.46,50127.92,9.35,27.68,250.00,0.00,553.00,908.33,902.35,2306.93,517.68,0.19,15.23,1.00,,
29/10/2019,50.54,10.09,1.17,0.97,2.46,49856.13,9.39,27.78,83.33,0.00,554.00,911.33,901.16,2274.80,518.61,0.19,15.37,1.00,,
30/10/2019,49.71,9.20,1.19,1.32,2.44,47905.14,9.40,24.56,0.00,0.00,133.00,893.03,877.90,2146.74,147.40,0.21,3.74,0.34,,
31/10/2019,0.00,0.00,0.00,0.00,0.00,39598.44,9.70,28.96,163.93,0.00,145.00,889.99,896.58,1893.22,127.60,0.30,10.30,0.25,,
01/11/2019,50.49,8.90,1.14,1.31,2.60,49841.35,9.49,28.34,250.52,0.00,565.00,883.68,894.32,2242.45,527.67,0.42,16.08,1.00,,
02/11/2019,49.29,9.66,1.08,1.42,2.24,49803.24,9.59,27.72,0.00,0.00,554.00,873.13,890.52,2186.35,516.47,0.22,15.66,1.00,,
03/11/2019,0.00,0.00,0.00,0.00,0.00,50038.70,9.34,27.72,2120.83,0.00,556.00,897.28,903.52,2219.66,518.23,0.10,9.94,1.00,,
04/11/2019,45.24,10.67,1.11,1.64,2.46,50008.01,9.53,27.56,-1829.17,0.00,549.00,898.82,908.31,2213.02,513.78,0.13,17.41,1.00,,
05/11/2019,48.82,10.39,1.13,1.49,2.46,50005.37,9.51,28.73,291.67,0.00,575.00,902.20,913.16,2214.57,536.90,0.16,21.22,1.00,,
06/11/2019,49.02,10.07,1.10,1.44,2.56,49852.94,9.56,29.16,375.00,0.00,592.00,912.27,912.24,2223.83,543.87,0.16,22.20,1.00,,
07/11/2019,49.82,10.01,1.14,1.23,2.60,50026.01,9.55,29.18,333.33,0.00,592.00,910.34,913.20,2232.49,543.87,0.16,21.95,1.00,,
08/11/2019,50.64,9.87,1.15,0.98,2.56,50053.53,9.31,29.75,291.67,0.00,606.00,907.37,917.24,2241.25,556.19,0.22,26.07,1.00,,
09/11/2019,50.81,9.87,1.15,0.91,2.14,49816.66,9.43,30.18,333.33,0.00,615.00,913.24,914.73,2223.45,564.11,0.26,27.81,1.00,,
10/11/2019,49.39,10.54,1.19,0.96,2.28,50006.14,9.57,29.90,250.00,0.00,608.00,918.77,911.62,2177.70,557.95,0.32,27.54,1.00,,
11/11/2019,49.59,10.18,1.17,0.90,2.20,49583.17,9.62,30.01,292.48,0.00,608.00,921.55,909.84,2150.33,557.95,0.32,26.29,1.00,,
12/11/2019,53.55,10.02,1.14,0.54,2.40,49996.30,9.56,30.42,83.33,0.00,625.00,911.47,905.47,2181.68,566.90,0.27,27.08,1.00,,
13/11/2019,49.14,9.95,1.12,0.75,2.46,49967.51,9.54,30.47,166.67,0.00,626.00,878.74,911.10,2157.69,567.78,0.32,21.47,1.00,,
14/11/2019,49.43,10.46,1.14,0.85,2.10,49886.45,9.68,30.43,541.67,0.00,624.00,878.96,913.06,2173.38,566.02,0.35,16.54,1.00,,
15/11/2019,49.97,10.84,1.17,0.64,2.46,50008.69,9.59,30.50,500.00,0.00,630.00,865.49,907.97,2220.60,571.30,0.29,19.35,1.00,,
16/11/2019,49.91,11.25,1.19,0.54,2.44,50059.00,9.52,30.65,583.33,0.00,634.00,868.94,908.52,2231.34,574.82,0.32,32.61,1.00,,
17/11/2019,47.39,11.49,1.16,0.68,2.40,50147.18,9.45,30.75,166.67,0.00,637.00,878.23,909.95,2240.85,577.46,0.25,33.21,1.00,,
18/11/2019,47.87,11.39,1.20,0.64,2.50,49939.09,9.57,30.61,416.67,0.00,633.00,865.46,908.38,2235.90,573.94,0.25,32.02,1.00,,
19/11/2019,46.43,10.86,1.73,0.79,2.62,50021.09,9.64,30.54,458.33,0.00,631.00,859.21,911.26,2255.57,572.18,0.19,28.83,1.00,,
20/11/2019,50.02,10.68,1.23,0.81,2.92,46319.03,9.63,30.35,593.22,0.00,617.00,847.11,908.27,2178.11,559.30,0.29,27.05,0.98,,
21/11/2019,49.82,11.14,1.21,0.73,2.74,50060.09,9.44,30.73,333.33,0.00,638.00,874.58,907.36,2224.30,576.79,0.25,29.48,1.00,,
22/11/2019,50.13,10.51,1.24,0.71,2.72,50094.04,9.63,30.73,41.67,0.00,639.00,887.79,905.51,2216.34,579.15,0.22,29.41,1.00,,
23/11/2019,51.68,9.90,1.28,0.76,2.84,49385.03,9.53,30.09,291.67,0.00,627.00,880.84,904.65,2169.82,568.21,0.32,28.45,1.00,,
24/11/2019,50.81,9.90,1.29,0.75,3.22,50098.80,9.41,30.61,250.00,0.00,643.00,886.24,905.48,2239.46,577.85,0.29,30.21,1.00,,
25/11/2019,51.04,10.08,1.33,0.77,2.89,50075.71,9.47,30.74,166.67,0.00,645.00,894.97,904.14,2252.80,579.61,0.37,34.00,1.00,,
26/11/2019,50.65,10.10,0.97,0.58,2.90,50143.76,9.43,30.94,0.00,0.00,650.00,919.35,885.11,2172.29,584.01,0.38,38.43,1.00,,
27/11/2019,51.28,9.87,0.92,0.89,3.14,50103.54,9.57,30.77,0.00,0.00,645.00,890.24,896.34,2152.15,579.61,0.32,32.02,1.00,,
28/11/2019,50.90,8.91,0.81,1.09,3.58,50248.95,9.41,30.86,208.33,0.00,650.00,893.75,891.44,2100.04,582.61,0.32,30.66,1.00,,
29/11/2019,54.14,6.70,0.63,1.46,3.44,50092.65,9.70,31.00,0.00,0.00,651.00,894.59,898.48,2070.29,583.49,0.32,30.79,1.00,,
30/11/2019,52.24,7.24,0.71,1.21,3.20,50142.53,9.42,29.71,166.67,0.00,635.00,898.58,906.26,2085.40,569.38,0.32,34.66,1.00,,
01/12/2019,53.35,7.04,0.67,1.32,3.52,50148.56,9.60,30.57,458.33,0.00,642.00,896.44,901.80,2080.74,576.09,0.32,32.38,1.00,,
02/12/2019,51.32,8.98,0.97,1.01,3.18,49775.66,9.41,30.35,500.00,0.00,637.00,898.02,901.32,2114.40,573.06,0.29,34.53,1.00,,
03/12/2019,51.06,9.27,0.98,1.21,3.04,48734.83,9.48,29.82,1083.33,0.00,624.00,868.30,903.88,2069.44,562.32,0.25,31.52,1.00,,
04/12/2019,50.23,9.36,1.12,1.05,3.34,48569.47,9.45,30.46,732.76,0.00,616.00,861.51,905.43,2076.31,555.28,0.25,31.62,0.97,,
05/12/2019,51.13,9.47,0.92,1.05,2.46,50144.60,9.51,30.57,791.67,0.00,636.00,888.99,903.68,2116.14,576.98,0.25,37.09,1.00,,
06/12/2019,51.42,8.67,0.84,1.06,3.00,50144.42,9.70,30.57,583.33,0.00,635.00,889.78,902.14,2145.39,576.25,0.22,36.26,1.00,,
07/12/2019,50.21,8.83,0.99,1.19,3.44,50152.70,9.53,30.57,125.00,0.00,636.00,893.94,903.88,2173.48,577.18,0.25,32.09,1.00,,
08/12/2019,0.00,0.00,0.00,0.00,0.00,50128.40,9.58,30.56,0.00,0.00,635.00,891.25,905.20,2207.24,576.30,0.22,34.92,1.00,,
09/12/2019,51.63,8.41,1.10,1.03,3.66,50127.10,9.51,30.58,83.33,0.00,636.00,898.40,901.80,2186.79,577.18,0.22,33.39,1.00,,
10/12/2019,51.97,7.77,1.01,1.04,3.94,50096.58,9.33,30.56,291.67,0.00,638.00,897.57,905.10,2191.33,578.01,0.29,34.58,1.00,,
11/12/2019,51.10,7.42,1.03,0.79,4.40,50144.44,9.52,30.57,83.33,0.00,637.00,885.07,905.84,2206.77,577.28,0.29,22.84,1.00,,
12/12/2019,52.67,7.46,1.07,0.70,3.66,50128.29,9.28,30.58,83.33,0.00,639.00,874.35,905.40,2173.45,579.04,0.25,29.28,1.00,,
13/12/2019,52.24,7.40,0.94,0.76,4.20,50131.23,9.49,30.59,375.00,0.00,637.00,876.02,911.13,2177.66,577.28,0.19,33.48,1.00,,
14/12/2019,51.13,8.46,1.11,0.80,3.62,50109.54,9.70,30.57,375.00,0.00,635.00,866.07,911.13,2187.57,575.68,0.32,34.36,1.00,,
15/12/2019,0.00,0.00,0.00,0.00,0.00,50148.28,9.44,30.55,500.00,0.00,636.00,892.67,908.54,2191.13,576.73,0.22,32.07,1.00,,
16/12/2019,51.43,8.80,1.02,1.06,2.88,50137.05,9.55,30.57,83.33,0.00,636.00,905.37,908.31,2215.05,576.73,0.25,36.96,1.00,,
17/12/2019,51.42,8.63,0.91,0.94,2.30,50151.15,9.61,30.59,208.33,0.00,636.00,886.83,905.56,2237.73,576.73,0.25,34.65,1.00,,
18/12/2019,52.13,8.29,0.92,0.91,2.26,50097.62,9.50,30.57,41.67,0.00,636.00,885.46,900.94,2239.16,577.39,0.29,41.48,1.00,,
19/12/2019,52.22,7.83,1.03,0.94,3.34,49749.30,9.61,30.46,83.86,0.00,630.00,885.81,905.85,2206.92,571.05,0.28,33.78,0.99,,
20/12/2019,52.31,7.56,0.86,0.90,2.58,50137.10,9.57,30.59,83.33,0.00,637.00,879.30,904.31,2225.85,577.21,0.29,26.80,1.00,,
21/12/2019,53.19,7.42,0.86,0.80,3.00,50136.50,9.55,30.57,166.67,0.00,636.00,894.52,902.80,2234.33,576.33,0.38,32.81,1.00,,
22/12/2019,52.19,8.02,1.04,0.91,3.20,50146.06,9.44,30.49,83.33,0.00,635.00,903.06,903.53,2221.58,575.61,0.25,27.02,1.00,,
23/12/2019,52.72,8.15,1.04,0.89,3.26,50117.98,9.53,30.58,208.33,0.00,637.00,901.43,905.37,2217.04,576.58,0.27,22.00,1.00,,
24/12/2019,51.91,8.29,1.09,0.91,3.48,50125.06,9.48,30.59,416.67,0.00,637.00,878.13,911.92,2245.01,577.96,0.25,15.79,1.00,,
25/12/2019,52.46,8.42,1.04,0.77,3.80,50113.07,9.50,30.56,500.00,0.00,636.00,877.17,907.93,2237.15,577.08,0.25,35.44,1.00,,
26/12/2019,51.94,8.58,1.08,0.79,4.58,50074.54,9.54,30.58,958.33,24806.60,636.00,848.38,907.93,2267.46,577.06,0.32,33.36,1.00,,
27/12/2019,51.60,8.82,1.09,0.83,3.76,50142.08,9.61,30.60,791.67,25711.40,636.00,868.90,914.23,2292.91,577.00,0.39,34.42,1.00,,
28/12/2019,50.69,8.45,1.05,0.67,3.10,48681.38,9.48,29.03,625.00,25711.40,603.00,880.95,905.09,2247.34,547.96,0.32,35.12,1.00,,
29/12/2019,51.94,8.41,1.08,0.68,3.88,50124.83,9.48,30.24,416.67,25032.80,629.00,898.90,904.42,2293.34,570.84,0.19,39.85,1.00,,
30/12/2019,51.36,8.24,1.07,0.64,3.80,50131.73,9.59,30.55,333.33,25108.20,635.00,909.44,904.27,2296.52,576.06,0.22,37.28,1.00,,
31/12/2019,52.13,8.92,1.11,0.75,3.72,50078.80,9.57,30.54,83.33,24128.00,635.00,894.94,903.09,2304.70,575.84,0.24,36.86,1.00,,
01/01/2020,0.00,0.00,0.00,0.00,0.00,49942.48,9.53,30.37,333.33,24052.60,632.00,881.97,902.43,2318.53,573.20,0.19,37.67,1.00,,
02/01/2020,50.66,8.77,1.11,0.74,3.66,50110.37,9.57,30.57,166.67,24278.80,636.00,890.29,904.27,2338.25,576.72,0.19,40.73,1.00,,
03/01/2020,50.67,9.79,1.12,0.83,4.60,49944.25,9.57,30.18,125.00,24278.80,627.00,895.94,900.94,2324.76,568.86,0.25,33.17,1.00,,
04/01/2020,50.13,10.01,1.18,0.73,3.32,50142.86,9.38,30.53,0.00,24052.60,636.00,905.76,898.17,2330.45,577.24,0.29,36.10,1.00,,
05/01/2020,49.66,10.25,1.11,0.74,3.30,49794.11,9.48,29.88,125.00,24203.40,621.00,897.19,898.68,2291.23,564.04,0.22,34.85,1.00,,
06/01/2020,50.25,10.05,1.10,0.81,3.30,50128.48,9.50,30.25,125.00,23826.40,629.00,914.99,903.89,2275.01,571.08,0.22,34.09,1.00,,
07/01/2020,49.23,9.67,1.03,0.85,3.18,50123.45,9.48,30.29,333.33,24505.00,630.00,914.06,899.85,2281.36,571.79,0.22,29.40,1.00,,
08/01/2020,49.59,10.12,1.03,0.71,2.88,50082.00,9.60,30.17,166.67,24203.40,627.00,931.75,904.84,2289.14,568.56,0.19,25.63,1.00,,
09/01/2020,51.23,9.26,1.00,0.74,3.22,50185.98,9.53,30.33,41.67,23901.80,636.00,917.73,905.31,2335.19,571.48,0.25,36.88,1.00,,
10/01/2020,49.58,9.40,1.05,0.77,3.38,50184.33,9.52,30.44,41.67,24505.00,634.00,901.50,899.24,2357.04,574.72,0.30,29.16,1.00,,
11/01/2020,49.94,9.57,1.03,0.73,3.16,50145.45,9.51,30.41,83.33,24128.00,633.00,906.95,901.79,2346.04,573.94,0.25,34.95,1.00,,
12/01/2020,50.12,9.58,1.05,0.78,3.06,50124.81,9.51,30.42,0.00,24203.40,632.00,917.99,909.51,2320.83,573.91,0.00,32.56,1.00,,
13/01/2020,50.47,9.48,1.09,0.74,4.16,50115.29,9.58,30.48,41.67,24128.00,633.00,912.12,911.65,2314.09,574.79,0.29,28.54,1.00,,
14/01/2020,50.63,9.19,0.98,0.67,2.84,50110.50,9.66,30.45,166.67,24128.00,632.00,909.03,912.90,2336.92,573.91,0.32,32.23,1.00,,
15/01/2020,49.71,9.49,1.07,0.72,2.94,50100.48,9.75,30.33,208.33,24429.60,630.00,901.37,915.94,2343.50,571.23,0.25,31.38,1.00,,
16/01/2020,50.28,9.29,0.95,0.60,2.80,49249.37,9.52,30.52,0.00,23977.20,623.00,900.17,908.31,2311.82,564.61,0.29,34.52,0.98,,
17/01/2020,49.34,9.78,1.27,0.69,3.72,47705.24,9.58,30.46,130.25,24278.80,608.00,918.08,900.53,2260.83,551.41,0.32,31.84,0.96,,
18/01/2020,49.83,9.70,1.12,0.79,3.42,50275.67,9.62,30.58,250.00,24203.40,636.00,911.59,914.00,2433.49,576.05,0.32,34.33,1.00,,
19/01/2020,49.02,9.69,1.23,0.65,3.54,50317.57,9.60,30.56,0.00,24052.60,636.00,914.40,908.17,2448.01,576.05,0.24,32.54,1.00,,
20/01/2020,48.89,9.78,1.16,0.83,3.16,50296.89,9.43,30.57,0.00,24278.80,637.00,917.73,909.22,2423.61,577.16,0.19,33.58,1.00,,
21/01/2020,49.66,9.51,1.05,0.78,3.26,50177.97,9.50,30.57,166.67,23977.20,637.00,912.63,913.68,2431.74,577.16,0.25,28.17,1.00,,
22/01/2020,48.90,9.57,1.01,0.53,3.16,50261.81,9.48,30.56,125.00,24429.60,637.00,916.82,912.76,2435.48,577.16,0.29,29.82,1.00,,
23/01/2020,49.35,9.22,1.12,0.66,3.38,50191.27,9.47,30.58,125.00,23901.80,637.00,917.63,911.99,2434.67,577.16,0.25,32.04,1.00,,
24/01/2020,48.45,9.18,1.15,0.76,3.36,50212.80,9.52,30.58,83.33,25485.20,636.00,908.42,913.98,2435.28,576.89,0.25,32.12,1.00,,
25/01/2020,49.60,9.46,1.18,0.61,3.56,49505.89,9.54,30.49,84.93,25862.20,622.00,908.43,907.84,2386.61,564.82,0.25,33.82,0.98,,
26/01/2020,47.95,9.44,1.16,0.64,3.48,50308.57,9.49,30.58,83.33,25485.20,636.00,904.00,911.75,2435.49,577.14,0.22,32.77,1.00,,
27/01/2020,51.48,8.53,1.29,0.76,3.12,50188.43,9.52,30.57,458.33,25485.20,636.00,894.83,914.82,2440.89,577.14,0.25,27.60,1.00,,
28/01/2020,52.45,7.84,1.36,0.70,4.13,50298.91,9.54,30.59,125.00,19679.40,645.00,912.69,915.94,2431.84,576.16,0.25,31.38,1.00,,
29/01/2020,50.58,8.59,1.39,0.73,3.20,50250.32,9.52,30.55,83.33,25786.80,637.00,912.35,911.89,2405.37,576.87,0.22,27.40,1.00,,
30/01/2020,50.33,8.32,1.38,0.62,3.82,50235.16,9.56,30.55,250.00,25560.60,636.00,918.21,917.20,2424.11,575.99,0.32,32.56,1.00,,
31/01/2020,51.04,8.47,1.44,0.71,3.46,50303.14,9.51,29.34,83.33,25711.40,620.00,971.41,911.52,2431.61,561.91,0.25,24.70,1.00,,
01/02/2020,51.55,8.62,1.49,0.70,3.60,50249.44,9.44,30.54,208.33,25786.80,640.00,976.34,918.47,2435.42,576.27,0.32,23.37,1.00,,
02/02/2020,52.69,8.66,1.47,0.69,3.38,50235.33,9.54,30.57,291.67,25560.60,640.00,978.04,918.67,2439.98,576.31,0.29,32.21,1.00,,
03/02/2020,50.17,9.37,1.34,0.68,3.26,50215.22,9.55,30.61,208.77,25636.00,639.00,952.32,915.79,2446.10,575.57,0.29,29.92,1.00,,
04/02/2020,50.90,9.45,1.40,0.68,3.14,50191.84,9.60,30.58,291.67,25711.40,640.00,942.10,918.42,2457.56,576.45,0.32,22.86,1.00,,
05/02/2020,51.82,9.19,1.43,0.73,3.50,50170.71,9.39,30.56,208.33,25711.40,641.00,948.26,916.21,2465.59,577.33,0.29,33.46,1.00,,
06/02/2020,50.43,9.29,1.49,0.74,3.14,50007.83,9.43,30.57,625.00,25560.60,641.00,943.58,914.47,2460.83,577.33,0.29,31.23,1.00,,
07/02/2020,50.72,8.82,1.33,0.87,3.30,50257.77,9.63,30.59,541.67,25786.80,642.00,896.73,910.45,2479.50,578.21,0.19,29.51,1.00,,
08/02/2020,50.93,9.12,1.39,0.99,3.08,50214.08,9.49,30.57,208.33,25636.00,642.00,913.96,915.61,2496.68,578.11,0.27,33.45,1.00,,
09/02/2020,50.09,9.20,1.57,0.88,3.08,50226.59,9.46,30.54,41.72,25711.40,642.00,907.84,913.99,2509.30,577.67,0.19,35.17,1.00,,
10/02/2020,49.05,10.45,1.46,0.90,3.24,50191.34,9.59,30.58,125.00,23524.80,642.00,898.30,915.13,2488.20,577.67,0.22,36.93,1.00,,
11/02/2020,50.42,9.02,1.38,0.86,3.00,50228.07,9.56,30.00,0.00,25937.60,630.00,907.79,912.99,2483.22,567.11,0.19,36.53,1.00,,
12/02/2020,49.87,9.54,1.40,0.85,3.36,50205.56,9.63,29.97,41.67,25636.00,629.00,904.94,910.65,2525.18,1052.92,0.25,34.73,1.00,,
13/02/2020,49.14,10.55,1.44,0.79,3.24,50269.06,9.53,29.98,0.00,25334.40,630.00,952.64,906.48,2542.60,567.11,0.25,32.11,1.00,,
14/02/2020,49.56,10.50,1.37,0.81,3.08,48743.48,9.54,29.69,0.00,25786.80,613.00,946.46,897.63,2465.69,552.12,0.25,21.47,0.98,,
15/02/2020,50.06,10.43,1.41,0.80,3.46,50204.72,9.59,29.97,41.67,25560.60,629.00,938.96,912.29,2536.53,565.98,0.35,29.62,1.00,,
16/02/2020,50.00,10.41,1.40,0.78,3.38,50255.62,9.43,29.97,166.67,25560.60,631.00,941.38,913.18,2520.75,567.68,0.22,30.52,1.00,,
17/02/2020,50.75,10.31,1.40,0.76,3.24,50256.32,9.41,29.99,41.67,25636.00,631.00,938.50,911.38,2513.05,567.68,0.19,33.17,1.00,,
18/02/2020,50.44,10.52,1.39,0.74,3.10,50239.83,9.58,29.94,83.33,25636.00,629.00,945.97,909.97,2498.66,565.92,0.19,26.86,1.00,,
19/02/2020,49.39,9.97,1.44,0.68,3.44,50176.43,9.58,29.97,0.00,25560.60,629.00,953.93,907.67,2466.36,565.92,0.19,30.84,1.00,,
20/02/2020,50.68,9.81,1.47,0.74,3.32,50187.80,9.49,29.87,0.00,25862.20,628.00,930.77,901.13,2459.60,565.04,0.19,29.85,1.00,,
21/02/2020,51.26,8.05,1.31,0.75,3.66,50300.41,9.41,29.98,41.67,25636.00,631.00,945.28,892.82,2422.70,567.81,0.19,22.69,1.00,,
22/02/2020,53.46,8.16,1.34,0.65,3.50,50368.59,9.46,30.17,0.00,25862.20,634.00,957.31,906.90,2422.40,570.95,0.29,32.91,1.00,,
23/02/2020,53.32,8.11,1.33,0.68,3.38,50250.10,9.57,30.17,0.00,25334.40,629.00,929.89,905.66,2392.34,571.37,0.19,34.15,1.00,,
24/02/2020,53.01,8.56,1.43,0.88,3.40,50226.60,9.56,30.17,0.00,25636.00,629.00,937.29,903.79,2375.15,571.37,0.32,35.82,1.00,,
25/02/2020,49.34,8.31,1.51,0.85,3.50,50307.40,9.50,30.17,41.67,25862.20,634.00,808.48,893.45,2386.40,570.77,0.41,32.31,1.00,,
26/02/2020,51.01,12.09,0.96,0.00,3.30,50249.09,9.42,30.18,0.00,25636.00,630.00,858.83,887.43,2396.04,572.35,0.29,35.61,1.00,,
27/02/2020,52.09,8.36,1.50,0.84,3.12,50137.28,9.52,30.16,0.00,25786.80,628.00,836.63,900.56,2399.16,570.61,0.16,30.07,1.00,,
28/02/2020,51.69,8.25,1.55,0.85,3.16,50047.94,9.73,30.17,0.00,25560.60,630.00,837.11,902.57,2397.56,569.87,0.19,26.71,1.00,,
29/02/2020,51.58,7.96,1.47,1.01,3.44,50247.01,9.13,30.17,0.00,26163.80,639.00,834.27,895.79,2390.42,575.28,0.25,31.88,1.00,,
01/03/2020,51.53,8.27,1.45,0.73,3.60,50241.97,9.35,30.17,0.00,27068.60,634.00,844.56,903.06,2389.68,571.44,0.25,30.89,1.00,,
02/03/2020,50.94,8.43,1.41,1.03,3.42,43341.80,9.67,29.09,647.48,26691.60,584.00,862.25,907.58,2048.74,529.94,0.32,35.81,0.97,,
03/03/2020,50.77,9.11,1.54,1.22,3.78,41834.07,9.40,28.01,1001.45,27219.40,559.00,879.85,905.42,1982.27,507.94,0.29,35.24,0.96,,
04/03/2020,50.60,8.94,1.43,1.40,3.14,49722.57,9.40,30.12,83.57,26993.20,629.00,888.69,892.16,2435.51,569.49,0.19,35.40,1.00,,
05/03/2020,51.07,9.10,1.36,1.14,3.26,50255.62,9.54,30.15,0.00,17945.20,628.00,883.41,893.51,2436.05,571.04,0.00,27.46,1.00,,
06/03/2020,51.31,8.32,1.43,1.13,3.46,50273.68,9.51,30.15,41.67,35965.80,628.00,872.01,903.23,2465.27,571.04,0.36,25.19,1.00,,
07/03/2020,52.02,7.99,1.38,1.29,2.78,50259.58,9.58,30.15,0.00,26993.20,627.00,871.19,897.06,2427.76,570.16,0.25,31.13,1.00,,
08/03/2020,52.24,7.91,1.38,1.20,2.86,50320.05,9.55,30.16,0.00,27219.40,627.00,862.42,894.65,2419.12,570.73,0.19,32.23,1.00,,
09/03/2020,50.10,8.80,1.28,1.06,3.08,50245.30,9.54,30.17,0.00,26767.00,632.00,852.90,900.54,2404.47,571.05,0.16,28.30,1.00,,
10/03/2020,51.08,9.01,1.21,1.11,3.02,50268.75,9.58,30.16,0.00,26993.20,631.00,856.68,899.91,2400.96,570.17,0.16,29.31,1.00,,
11/03/2020,51.38,9.09,1.19,0.81,3.40,50286.91,9.53,30.15,0.00,26917.80,629.00,849.54,905.77,2414.95,570.91,0.16,27.31,1.00,,
12/03/2020,50.42,9.55,1.28,0.79,3.52,50260.01,9.57,30.18,208.33,26993.20,633.00,827.59,912.72,2457.00,570.69,0.22,23.45,1.00,,
13/03/2020,49.43,9.64,1.34,0.85,3.36,49329.30,9.69,29.99,293.09,26993.20,636.00,844.06,911.71,2385.98,562.18,0.22,22.64,1.00,,
14/03/2020,49.39,10.06,1.38,0.69,3.64,50269.87,9.53,30.14,41.67,26993.20,631.00,853.84,901.45,2410.36,570.28,0.19,23.39,1.00,,
15/03/2020,50.93,8.86,1.25,1.05,3.76,50290.07,9.51,30.16,0.00,25711.40,632.00,840.08,902.75,2385.62,571.16,0.19,22.12,1.00,,
16/03/2020,51.20,8.85,1.21,0.90,3.44,50243.59,9.62,30.14,0.00,25636.00,628.00,828.34,900.40,2333.84,570.14,0.16,24.67,1.00,,
17/03/2020,51.61,8.60,1.36,0.93,3.62,50096.64,9.46,30.15,41.67,25711.40,628.00,821.94,897.43,2314.21,571.07,0.16,22.14,1.00,,
18/03/2020,51.86,8.36,1.42,0.96,2.94,50381.55,9.68,30.32,208.33,25786.80,644.00,829.04,902.22,2298.39,571.72,0.16,22.86,1.00,,
19/03/2020,51.12,8.70,1.48,0.75,2.92,49658.29,9.57,30.41,168.78,25485.20,629.00,810.43,892.70,2253.50,568.04,0.16,21.63,0.99,,
20/03/2020,52.32,8.63,1.41,0.91,2.92,50006.97,9.47,30.57,166.90,25711.40,638.00,808.28,895.49,2267.18,578.46,0.22,20.08,1.00,,
21/03/2020,51.56,8.94,1.47,0.76,2.84,50187.96,9.58,30.57,0.00,25786.80,628.00,797.62,888.93,2221.48,569.66,0.22,20.45,1.00,,
22/03/2020,49.83,8.99,1.70,0.84,3.94,50304.07,9.61,30.56,41.67,25334.40,621.00,0.00,889.75,2194.80,563.90,0.22,19.18,1.00,,
23/03/2020,50.76,8.96,1.49,1.01,3.26,50270.59,9.61,30.79,41.67,25937.60,626.00,753.77,892.95,2173.50,568.36,0.19,24.55,1.00,,
24/03/2020,50.42,8.92,1.47,1.00,3.18,50266.36,9.50,31.29,208.33,25636.00,638.00,838.56,898.01,2185.92,578.92,0.25,24.53,1.00,,
25/03/2020,51.10,8.68,1.43,1.14,3.08,50304.96,9.47,31.36,41.67,25334.40,639.00,860.37,896.54,2180.91,579.80,0.22,31.34,1.00,,
26/03/2020,52.43,8.92,1.38,0.87,3.34,50246.12,9.52,31.38,166.67,26088.40,639.00,874.22,896.30,2170.18,579.85,0.36,26.73,1.00,,
27/03/2020,51.25,8.62,1.35,0.97,3.28,50313.39,9.34,31.47,125.00,25636.00,637.00,874.52,898.99,2180.51,578.09,0.24,28.34,1.00,,
28/03/2020,50.24,8.87,1.32,0.93,3.08,50276.52,9.43,31.55,41.67,25636.00,638.00,867.11,893.99,2175.49,578.97,0.32,21.50,1.00,,
29/03/2020,51.14,9.36,1.34,0.88,3.28,50332.22,9.63,31.56,0.00,25409.80,636.00,886.24,885.56,2144.35,577.30,0.29,23.00,1.00,,
30/03/2020,50.97,8.80,1.31,1.13,0.00,50285.78,9.59,31.56,41.67,26163.80,636.00,861.01,895.10,2126.93,577.80,0.38,18.64,1.00,,
31/03/2020,51.61,8.78,1.33,0.84,3.20,45353.86,9.48,26.92,166.67,24429.60,542.00,824.32,878.21,1959.85,495.08,0.19,12.33,1.00,,
01/04/2020,50.59,8.80,1.31,1.06,3.20,50269.91,9.52,31.46,416.67,23977.20,635.00,852.68,902.66,2131.36,576.92,0.48,21.94,1.00,,
02/04/2020,52.79,8.87,1.27,0.81,3.06,50286.40,9.37,31.57,291.67,24882.00,638.00,863.04,902.62,2173.32,579.39,0.48,32.03,1.00,,
03/04/2020,51.88,9.21,1.28,1.17,3.02,50296.36,9.57,31.54,291.67,24278.80,636.00,875.07,896.23,2154.64,577.40,0.48,32.45,1.00,,
04/04/2020,51.69,9.21,1.28,0.82,3.20,50197.70,9.51,31.59,130.43,23374.00,609.00,876.45,904.10,2166.85,553.64,0.35,30.63,0.96,,
05/04/2020,0.00,0.00,0.00,0.00,0.00,49698.46,9.48,31.27,0.00,24354.20,624.00,860.08,892.70,2119.04,566.84,0.32,29.38,0.99,,
06/04/2020,51.22,9.11,1.27,0.71,3.22,49812.89,9.70,31.70,0.00,25334.40,639.00,861.11,892.03,2127.20,572.77,0.32,27.92,0.99,,
07/04/2020,51.86,8.87,1.22,0.89,3.18,50313.78,9.72,31.54,0.00,25862.20,648.00,870.46,897.16,2140.66,575.24,0.32,35.12,1.00,,
08/04/2020,53.29,8.15,0.96,0.49,3.16,50267.73,9.53,31.49,0.00,25636.00,638.00,874.06,892.78,2141.85,566.44,0.38,34.29,1.00,,
09/04/2020,52.94,8.43,1.02,0.53,3.42,50234.68,9.46,31.53,41.67,25560.60,640.00,893.65,887.02,2119.79,568.20,0.41,38.06,1.00,,
10/04/2020,52.91,9.03,1.05,0.55,2.80,50325.09,9.62,31.45,41.67,22921.60,637.00,890.12,888.94,2078.12,565.56,0.54,33.60,1.00,,
11/04/2020,52.09,8.28,1.12,0.77,2.90,50279.42,9.53,31.54,0.00,25636.00,626.00,912.47,892.58,2051.21,569.26,0.38,40.65,1.00,,
12/04/2020,51.77,8.50,1.08,0.61,2.88,50300.28,9.47,31.57,0.00,25636.00,627.00,927.68,891.71,2035.67,570.14,0.38,43.05,1.00,,
13/04/2020,53.55,7.53,1.03,0.88,2.60,50283.72,9.57,31.56,0.00,26013.00,626.00,895.87,893.84,2037.80,569.26,0.48,43.64,1.00,,
14/04/2020,54.41,7.42,1.04,0.89,2.98,47025.85,9.16,28.31,0.00,25032.80,509.00,838.85,871.66,1762.54,466.37,0.30,22.66,0.92,,
15/04/2020,52.81,7.81,1.05,1.08,2.98,45586.84,9.56,26.22,0.00,25711.40,520.00,806.46,901.21,1835.13,476.17,0.38,27.12,1.00,,
16/04/2020,52.60,8.32,1.12,0.92,2.86,46189.23,9.38,26.55,125.00,25485.20,528.00,796.08,912.65,1853.88,483.21,0.25,23.88,1.00,,
17/04/2020,52.78,8.14,1.15,0.91,3.20,45924.07,9.45,26.53,250.00,26013.00,527.00,808.15,911.95,1880.97,482.33,0.32,27.82,1.00,,
18/04/2020,51.13,8.28,1.13,0.87,3.02,46104.94,9.68,26.55,166.67,25485.20,537.00,802.23,910.39,1909.19,480.95,0.32,25.08,1.00,,
19/04/2020,53.16,8.25,1.10,0.83,3.10,45930.25,9.55,26.52,416.67,25862.20,540.00,819.05,910.55,1927.54,480.20,0.41,30.56,1.00,,
20/04/2020,52.79,8.53,1.11,0.74,2.78,46187.93,9.40,26.57,208.33,25560.60,542.00,794.02,911.70,1924.59,481.96,0.30,27.17,1.00,,
21/04/2020,53.29,8.48,1.11,0.74,3.12,44273.21,9.54,26.54,108.11,17040.40,373.00,796.59,909.58,1799.45,345.93,0.17,15.22,0.77,,
22/04/2020,0.00,0.00,0.00,0.00,0.00,0.00,0.00,0.00,0.00,0.00,0.00,0.00,0.00,0.00,17.69,0.19,0.02,0.00,,
23/04/2020,0.00,0.00,0.00,0.00,0.00,0.00,0.00,0.00,0.00,0.00,0.00,0.00,0.00,0.00,0.00,0.22,-0.01,0.00,,
24/04/2020,0.00,0.00,0.00,0.00,0.00,0.00,0.00,0.00,0.00,0.00,0.00,0.00,0.00,0.00,0.00,0.28,-0.05,0.00,,
25/04/2020,0.00,0.00,0.00,0.00,0.00,0.00,0.00,0.00,0.00,0.00,0.00,0.00,0.00,0.00,0.00,0.28,-0.09,0.00,,
26/04/2020,0.00,0.00,0.00,0.00,0.00,0.00,0.00,0.00,0.00,0.00,0.00,0.00,0.00,0.00,0.00,0.24,0.01,0.00,,
27/04/2020,0.00,0.00,0.00,0.00,0.00,0.00,0.00,0.00,0.00,0.00,0.00,0.00,0.00,0.00,0.00,0.24,-0.23,0.00,,
28/04/2020,0.00,0.00,0.00,0.00,0.00,0.00,0.00,0.00,0.00,0.00,0.00,0.00,0.00,0.00,0.00,0.17,-0.10,0.00,,
29/04/2020,0.00,0.00,0.00,0.00,0.00,0.00,9.50,30.86,0.00,0.00,126.00,793.06,842.20,1961.36,110.88,0.16,10.82,0.22,,
30/04/2020,52.93,8.02,1.02,0.76,2.70,48999.86,9.19,30.58,125.52,39585.00,605.00,853.51,854.74,1985.36,532.40,0.35,39.22,1.00,,
01/05/2020,0.00,0.00,0.00,0.00,0.00,50192.28,9.54,32.49,208.33,25711.40,652.00,862.99,877.00,1976.60,591.45,0.48,40.16,1.00,,
02/05/2020,51.95,7.84,1.01,0.86,2.64,50117.33,9.48,32.48,0.00,25636.00,652.00,875.07,879.31,1987.18,591.64,0.35,36.51,1.00,,
03/05/2020,51.54,7.70,1.05,0.95,2.94,50077.99,9.52,32.50,0.00,25937.60,653.00,888.99,872.20,1963.46,592.07,0.29,32.97,1.00,,
04/05/2020,50.09,9.37,1.17,0.79,3.54,50139.32,9.45,32.55,0.00,25183.60,654.00,898.30,892.02,1973.05,592.95,0.20,31.56,1.00,,
05/05/2020,50.07,9.32,1.18,1.11,3.52,45417.78,9.45,32.08,0.00,8746.40,197.00,895.50,897.05,1756.21,190.79,0.00,7.08,0.33,,
06/05/2020,0.00,0.00,0.00,0.00,0.00,0.00,0.00,0.00,0.00,0.00,0.00,0.00,0.00,0.00,0.00,0.19,0.08,0.00,,
07/05/2020,0.00,0.00,0.00,0.00,0.00,41583.68,8.30,31.68,0.00,9651.20,158.00,888.22,849.72,1806.53,139.04,0.32,10.09,0.26,,
08/05/2020,48.82,9.46,1.19,1.06,2.70,49541.46,9.28,31.09,0.00,25862.20,639.00,890.49,859.74,1923.46,562.32,0.51,23.85,1.00,,
09/05/2020,50.84,9.27,1.17,0.85,2.98,50057.01,9.48,31.74,0.00,25636.00,637.00,908.33,873.02,1938.30,578.01,0.32,23.18,1.00,,
10/05/2020,48.57,9.53,1.17,0.82,3.22,50058.61,9.43,31.76,0.00,25711.40,637.00,901.72,869.95,1999.18,578.15,0.32,23.77,1.00,,
11/05/2020,48.47,9.63,1.22,0.91,3.66,50119.50,9.52,32.47,0.00,25485.20,652.00,891.85,886.36,2050.79,591.35,0.35,23.25,1.00,,
12/05/2020,48.68,9.14,1.29,0.95,3.98,50158.25,9.56,32.55,0.00,25636.00,653.00,875.98,888.26,2074.99,592.23,0.41,23.94,1.00,,
13/05/2020,50.17,9.07,1.14,0.94,3.24,50130.84,9.48,32.53,0.00,25786.80,654.00,868.13,895.24,2080.34,593.06,0.38,26.99,1.00,,
14/05/2020,50.20,9.12,1.20,0.93,3.36,50130.74,9.41,32.56,0.00,25485.20,655.00,873.48,893.75,2084.21,593.82,0.32,27.37,1.00,,
15/05/2020,48.74,9.24,1.29,0.93,3.90,50138.03,9.55,32.98,0.00,26013.00,638.00,886.91,901.01,2098.10,578.86,0.32,33.07,1.00,,
16/05/2020,50.05,9.62,1.21,0.91,3.00,49944.70,9.47,32.99,0.00,25560.60,639.00,847.13,889.94,2071.90,579.74,0.32,34.48,1.00,,
17/05/2020,52.56,8.91,1.45,0.92,3.64,47395.63,9.38,31.29,0.00,17266.60,545.00,788.19,888.63,1941.74,496.79,0.48,23.16,0.90,,
18/05/2020,50.80,8.55,1.34,1.12,2.98,41413.60,0.00,0.00,0.00,0.00,0.00,0.00,0.00,1524.36,0.00,0.54,0.37,0.00,,
19/05/2020,0.00,0.00,0.00,0.00,0.00,0.00,0.00,0.00,0.00,0.00,0.00,0.00,0.00,0.00,0.00,0.51,0.40,0.00,,
20/05/2020,0.00,0.00,0.00,0.00,0.00,40150.89,9.43,44.93,0.00,20735.00,186.00,795.16,876.51,2060.89,168.68,0.32,15.49,0.37,,
21/05/2020,52.56,8.91,1.45,0.92,3.64,44534.82,9.42,27.74,0.00,24806.60,523.00,813.69,904.06,2106.69,477.25,0.00,34.47,1.00,,
22/05/2020,50.80,8.55,1.34,1.12,2.98,49699.06,9.11,30.38,0.00,25636.00,602.00,882.51,883.28,1984.39,529.76,0.57,32.21,1.00,,
23/05/2020,50.91,9.18,1.33,0.74,3.38,50033.24,9.40,31.23,0.00,25786.80,634.00,901.43,898.94,2068.37,572.43,0.38,34.21,1.00,,
24/05/2020,50.44,9.31,1.32,0.80,3.18,50072.02,9.62,31.35,0.00,25636.00,632.00,915.93,899.67,2092.51,573.17,0.46,45.26,1.00,,
25/05/2020,50.60,9.33,1.35,0.88,2.98,50086.32,9.52,31.36,0.00,25560.60,633.00,903.05,892.05,2090.24,574.30,0.48,38.17,1.00,,
26/05/2020,51.92,8.77,1.33,0.95,3.22,50129.31,9.50,31.37,0.00,25409.80,638.00,898.61,896.70,2102.93,574.04,0.49,28.21,1.00,,
27/05/2020,51.03,8.92,1.38,1.06,3.28,49174.85,9.57,31.11,0.00,25183.60,619.00,884.94,895.94,2061.61,562.32,0.47,28.12,0.99,,
28/05/2020,50.16,9.20,1.37,1.01,3.62,50070.64,9.50,31.36,0.00,25183.60,633.00,900.71,897.88,2047.22,574.64,0.44,34.69,1.00,,
29/05/2020,50.27,9.46,1.40,0.96,3.64,50144.75,9.36,31.40,0.00,24882.00,636.00,912.99,888.32,2066.22,576.56,0.43,34.86,1.00,,
30/05/2020,51.39,9.37,1.43,1.01,3.40,49766.25,9.48,31.37,0.00,25183.60,656.00,884.71,891.77,2066.99,593.62,0.43,39.10,0.99,,
31/05/2020,50.98,9.37,1.52,1.07,3.60,50163.65,9.43,31.30,0.00,25032.80,668.00,890.65,901.13,2076.23,599.18,0.48,34.59,1.00,,
01/06/2020,51.38,8.73,1.34,1.03,3.14,47923.64,9.34,31.06,0.00,25032.80,600.00,888.67,899.97,1982.04,544.34,0.51,32.54,0.96,,
02/06/2020,51.22,9.02,1.41,1.09,3.60,50154.15,9.55,31.33,0.00,25334.40,632.00,901.29,895.55,2036.44,574.15,0.63,31.63,1.00,,
03/06/2020,49.43,9.43,1.36,1.07,3.24,49560.78,9.48,31.22,0.00,24957.40,630.00,895.24,894.80,2031.74,567.80,0.51,30.83,0.99,,
04/06/2020,49.65,9.45,1.55,1.20,3.38,48603.09,9.62,31.17,0.00,25485.20,634.00,888.11,904.00,2065.94,569.32,0.00,30.18,1.00,,
05/06/2020,51.90,8.34,1.34,1.09,3.36,49755.13,9.57,31.63,0.00,25862.20,640.00,883.10,912.74,2060.07,578.73,0.00,29.83,1.00,,
06/06/2020,51.18,8.41,1.30,1.17,3.48,50118.01,9.58,31.65,0.00,25485.20,651.00,883.18,908.09,2061.25,577.77,0.68,30.38,1.00,,
07/06/2020,0.00,0.00,0.00,0.00,0.00,48471.64,9.63,30.90,0.00,25560.60,630.00,847.56,908.02,2048.15,559.06,0.52,31.02,0.99,,
08/06/2020,52.18,8.32,1.45,0.95,3.68,46488.60,9.57,29.87,41.81,25636.00,606.00,834.66,904.74,2017.58,543.14,0.71,33.62,1.00,,
09/06/2020,51.14,8.50,1.30,0.95,3.12,44438.99,9.59,30.59,0.00,25786.80,625.00,833.96,907.66,1984.74,554.22,0.63,34.10,0.99,,
10/06/2020,52.21,7.27,1.26,0.92,2.92,46951.45,9.44,30.92,0.00,25560.60,625.00,837.41,908.24,2025.01,559.22,0.63,35.14,0.99,,
11/06/2020,52.75,7.49,1.25,1.03,3.50,47995.54,9.53,31.29,0.00,25636.00,652.00,856.98,908.74,2075.06,582.98,0.81,39.02,1.00,,
12/06/2020,52.76,7.62,1.27,0.88,2.46,47992.01,9.36,31.01,0.00,25711.40,647.00,841.53,896.51,2119.91,578.57,0.48,40.45,1.00,,
13/06/2020,51.93,8.05,1.28,0.89,3.10,46805.65,9.46,29.55,0.00,25937.60,611.00,810.62,905.49,2178.97,546.90,0.32,38.61,0.99,,
14/06/2020,49.73,7.79,1.27,0.89,3.66,49999.89,9.58,31.00,0.00,25032.80,645.00,828.66,899.32,2155.22,576.82,0.63,40.32,1.00,,
15/06/2020,51.29,8.36,1.00,0.88,2.96,50002.25,9.54,30.96,0.00,26088.40,644.00,818.25,904.66,2160.61,575.94,0.25,39.05,1.00,,
16/06/2020,53.10,7.70,1.33,0.77,2.74,49997.95,9.52,30.94,0.00,25636.00,647.00,805.05,908.42,2133.59,576.08,0.32,35.48,1.00,,
17/06/2020,52.94,7.58,1.31,0.82,3.20,49329.29,9.62,30.90,0.00,25409.80,643.00,803.98,912.28,2128.97,575.06,0.32,31.38,1.00,,
18/06/2020,52.40,7.52,1.30,0.81,2.84,48999.82,9.64,30.92,0.00,26239.20,648.00,769.23,913.32,2120.53,574.46,0.38,30.97,1.00,,
19/06/2020,53.05,7.50,1.28,0.70,2.84,45921.55,9.48,30.29,213.98,25485.20,613.00,918.96,910.07,2059.30,548.95,0.32,27.04,0.97,,
20/06/2020,52.73,7.31,1.35,0.77,3.18,49999.50,9.61,30.85,0.00,25560.60,641.00,944.18,904.56,2080.32,573.74,0.32,27.19,1.00,,
21/06/2020,52.47,7.49,1.59,0.78,3.58,49069.14,9.64,29.84,41.67,25485.20,619.00,933.50,898.50,2065.71,554.38,0.25,25.75,1.00,,
22/06/2020,52.07,7.49,1.36,0.96,3.50,49972.50,9.51,30.83,0.00,25937.60,646.00,927.99,899.98,2038.35,578.14,0.39,28.51,1.00,,
23/06/2020,53.01,7.40,1.38,0.91,3.44,50003.15,9.62,31.27,0.00,25711.40,654.00,927.41,902.16,2065.18,585.18,0.36,31.23,1.00,,
24/06/2020,52.98,7.74,1.38,0.97,3.14,49999.12,9.60,31.12,83.33,25409.80,650.00,921.60,902.62,2068.55,582.78,0.49,33.31,1.00,,
