Repository: josejhc/Roasting-Process-Simulator_GrupoMexico

File: data_bases/fffinal.csv (part 5 of 10)
Día,Zn,Fe,Cu,Pb,Ins.,Flujo de aire al Tostador,Humedad conc,Conc. humedo alimentado (ton/hr),Agua alim. al Tostador (Lts/hr),Oxigeno consumido (m3),Concentrado Tostado,Temp. Garganta,Prom. Cama Tostador,Presion caja de viento,Produccion de calcina,%S/S,Temp. Amb. Prom *,Días Tostador,,
25/06/2020,52.71,7.61,1.40,1.05,3.34,50001.56,9.60,31.04,208.33,25862.20,650.00,913.12,903.90,2063.79,581.33,0.49,30.03,1.00,,
26/06/2020,52.58,7.72,1.32,1.04,2.60,49952.45,9.65,31.02,41.67,25862.20,644.00,924.74,896.11,2039.50,581.05,0.47,27.26,1.00,,
27/06/2020,53.10,8.01,1.32,1.13,3.46,49996.66,9.31,31.11,0.00,25560.60,653.00,931.91,893.69,2046.16,583.78,0.71,28.98,1.00,,
28/06/2020,51.98,8.19,1.32,1.08,3.30,49997.13,9.46,31.21,0.00,25711.40,650.00,873.05,903.66,2091.31,586.14,0.70,26.52,1.00,,
29/06/2020,52.24,7.70,1.47,1.06,3.30,48003.80,9.50,29.71,506.69,25409.80,608.00,845.83,888.68,2104.86,549.18,0.46,23.27,0.99,,
30/06/2020,53.28,7.49,1.56,1.12,3.18,48677.17,9.57,3033.35,0.00,8671.00,659.00,809.57,895.46,2074.69,589.06,0.20,24.79,1.00,,
01/07/2020,53.15,7.44,1.60,0.97,3.16,50000.81,9.45,30.61,0.00,0.00,648.00,814.88,894.32,2075.43,579.38,0.16,24.23,1.00,,
02/07/2020,53.06,7.17,1.69,1.11,3.68,50001.48,9.61,30.67,0.00,0.00,642.00,831.17,896.57,2063.95,579.56,0.00,31.97,1.00,,
03/07/2020,52.12,7.28,1.67,0.99,3.10,49182.70,9.54,30.47,0.00,0.00,638.00,829.44,899.72,2060.77,576.27,0.33,31.50,1.00,,
04/07/2020,53.17,7.19,1.46,1.06,3.28,46514.26,9.50,28.42,0.00,0.00,539.00,830.14,906.86,2020.46,484.15,0.52,24.72,0.89,,
05/07/2020,0.00,0.00,0.00,0.00,0.00,41711.85,0.00,0.00,0.00,0.00,0.00,0.00,0.00,0.00,0.00,0.25,0.33,0.00,,
06/07/2020,0.00,0.00,0.00,0.00,0.00,0.00,0.00,0.00,0.00,0.00,0.00,0.00,0.00,0.00,0.00,0.38,0.34,0.00,,
07/07/2020,0.00,0.00,0.00,0.00,0.00,0.00,0.00,0.00,0.00,0.00,0.00,0.00,0.00,0.00,0.00,0.22,0.34,0.00,,
08/07/2020,0.00,0.00,0.00,0.00,0.00,0.00,0.00,0.00,0.00,0.00,0.00,0.00,0.00,0.00,0.00,0.22,0.35,0.00,,
09/07/2020,0.00,0.00,0.00,0.00,0.00,0.00,0.00,0.00,0.00,0.00,0.00,0.00,0.00,0.00,0.00,0.48,0.35,0.00,,
10/07/2020,0.00,0.00,0.00,0.00,0.00,0.00,0.00,0.00,0.00,0.00,0.00,0.00,0.00,0.00,0.00,0.32,0.31,0.00,,
11/07/2020,0.00,0.00,0.00,0.00,0.00,0.00,0.00,0.00,0.00,0.00,0.00,0.00,0.00,0.00,0.00,0.30,0.33,0.00,,
12/07/2020,0.00,0.00,0.00,0.00,0.00,0.00,0.00,0.00,0.00,0.00,0.00,0.00,0.00,0.00,0.00,0.00,0.33,0.00,,
13/07/2020,0.00,0.00,0.00,0.00,0.00,0.00,0.00,0.00,0.00,0.00,0.00,0.00,0.00,0.00,0.00,0.00,0.33,0.00,,
14/07/2020,0.00,0.00,0.00,0.00,0.00,0.00,0.00,0.00,0.00,0.00,0.00,0.00,0.00,0.00,0.00,0.00,-0.64,0.00,,
15/07/2020,0.00,0.00,0.00,0.00,0.00,0.00,0.00,0.00,0.00,0.00,0.00,0.00,0.00,0.00,0.00,0.22,-0.68,0.00,,
16/07/2020,0.00,0.00,0.00,0.00,0.00,0.00,0.00,0.00,0.00,0.00,0.00,0.00,0.00,0.00,0.00,0.17,-0.68,0.00,,
17/07/2020,0.00,0.00,0.00,0.00,0.00,0.00,0.00,0.00,0.00,0.00,0.00,0.00,0.00,0.00,0.00,0.17,-0.66,0.00,,
18/07/2020,0.00,0.00,0.00,0.00,0.00,0.00,0.00,0.00,0.00,0.00,0.00,0.00,0.00,0.00,0.00,0.16,-0.67,0.00,,
19/07/2020,0.00,0.00,0.00,0.00,0.00,0.00,0.00,0.00,0.00,0.00,0.00,0.00,0.00,0.00,0.00,0.28,-0.65,0.00,,
20/07/2020,0.00,0.00,0.00,0.00,0.00,0.00,0.00,0.00,0.00,0.00,0.00,0.00,0.00,0.00,0.00,0.23,-0.65,0.00,,
21/07/2020,0.00,0.00,0.00,0.00,0.00,0.00,0.00,0.00,0.00,0.00,0.00,0.00,0.00,0.00,0.00,0.32,-0.70,0.00,,
22/07/2020,0.00,0.00,0.00,0.00,0.00,0.00,0.00,0.00,0.00,0.00,0.00,0.00,0.00,0.00,0.00,0.35,-0.72,0.00,,
23/07/2020,0.00,0.00,0.00,0.00,0.00,0.00,9.50,31.57,0.00,0.00,110.00,0.00,847.70,2005.83,96.80,0.47,8.71,0.20,,
24/07/2020,52.34,6.66,1.41,0.80,3.52,43348.49,9.38,28.57,0.00,26013.00,613.00,0.00,895.54,2196.04,539.44,0.40,22.90,1.00,,
25/07/2020,53.12,6.44,1.38,0.76,3.46,45895.01,9.47,29.61,0.00,2337.40,617.00,758.96,877.91,2161.73,557.79,0.31,23.20,1.00,,
26/07/2020,53.32,6.45,1.37,0.85,3.12,48594.23,9.48,31.71,0.00,2412.80,666.00,768.11,887.06,2165.75,600.91,0.31,17.71,1.00,,
27/07/2020,52.32,6.89,1.53,1.00,3.34,47043.82,9.66,30.34,0.00,14853.80,635.00,886.59,881.97,2166.77,573.56,0.31,22.76,1.00,,
28/07/2020,52.05,7.11,1.55,0.94,3.40,48010.76,9.38,31.38,0.00,25862.20,659.00,878.36,892.34,2174.60,594.67,0.44,29.05,1.00,,
29/07/2020,52.20,7.43,1.49,0.92,2.78,47300.80,9.40,31.46,0.00,25862.20,661.00,902.63,908.43,2181.22,596.43,0.44,32.47,1.00,,
30/07/2020,51.95,7.50,1.62,0.92,3.16,45210.31,9.50,31.31,0.00,25409.80,657.00,912.12,916.83,2198.25,592.91,0.32,31.38,1.00,,
31/07/2020,50.99,7.49,1.53,0.89,3.08,45005.83,9.46,31.07,0.00,25937.60,655.00,932.85,915.78,2198.17,592.78,0.19,34.75,1.00,,
01/08/2020,51.89,7.76,1.57,0.98,3.02,47292.33,9.57,31.42,166.67,25485.20,668.00,932.52,907.22,2188.68,592.84,0.00,35.43,1.00,,
02/08/2020,52.12,8.05,1.48,0.80,3.16,48848.31,9.41,31.69,0.00,26314.60,675.00,915.80,898.68,2248.80,599.00,0.25,31.63,1.00,,
03/08/2020,52.02,7.41,1.30,0.65,3.00,48435.40,9.36,31.35,0.00,24957.40,669.00,907.24,892.12,2218.96,593.72,0.16,32.06,1.00,,
04/08/2020,53.37,7.16,1.31,0.60,2.74,49141.94,9.43,31.78,0.00,25862.20,677.00,912.99,890.99,2202.93,600.76,0.35,32.18,1.00,,
05/08/2020,52.68,7.45,1.30,0.63,2.84,49998.53,9.56,31.91,0.00,25560.60,669.00,905.36,883.17,2196.66,593.72,0.16,27.25,1.00,,
06/08/2020,52.61,7.56,1.24,0.66,2.52,49999.53,9.42,31.74,0.00,25636.00,667.00,898.51,878.64,2176.51,591.96,0.13,26.42,1.00,,
07/08/2020,52.48,8.03,1.31,0.62,3.06,49997.77,9.53,31.76,0.00,25636.00,656.00,896.62,883.58,2208.55,592.07,0.17,26.98,1.00,,
08/08/2020,51.77,7.85,1.33,0.84,2.98,49899.84,9.55,31.75,0.00,25636.00,657.00,858.77,883.80,2212.34,592.20,0.17,25.88,1.00,,
09/08/2020,54.50,7.66,1.42,0.84,3.10,49976.11,9.51,31.76,0.00,25786.80,657.00,848.02,890.51,2182.71,592.20,0.25,28.66,1.00,,
10/08/2020,51.84,7.50,1.45,0.82,3.10,49748.28,9.58,31.27,0.00,25560.60,646.00,832.29,889.77,2226.56,582.52,0.13,25.58,1.00,,
11/08/2020,52.08,7.86,1.29,0.87,3.16,50006.30,9.56,31.74,0.00,25862.20,656.00,867.86,895.43,2199.05,591.32,0.16,26.41,1.00,,
12/08/2020,52.51,7.71,1.48,0.95,3.02,49999.80,9.48,31.94,0.00,25636.00,642.00,880.15,894.69,2191.86,579.46,0.25,28.51,1.00,,
13/08/2020,51.31,8.06,1.52,0.98,4.06,49989.39,9.58,31.96,0.00,25711.40,642.00,880.33,894.60,2200.93,579.46,0.29,29.72,1.00,,
14/08/2020,52.08,8.17,1.49,0.85,3.16,49997.70,9.50,32.40,0.00,25711.40,652.00,890.94,899.41,2212.57,588.26,0.16,34.62,1.00,,
15/08/2020,50.24,8.14,1.31,0.93,2.82,49997.95,9.47,32.48,0.00,25636.00,646.00,893.86,900.31,2218.80,582.98,0.25,33.63,1.00,,
16/08/2020,49.98,8.13,1.47,0.95,2.94,49480.49,9.55,32.33,0.00,25560.60,642.00,889.99,901.64,2198.17,579.46,0.19,32.69,1.00,,
17/08/2020,51.82,8.15,1.48,0.84,3.00,50000.10,9.48,32.48,0.00,25862.20,645.00,891.09,899.34,2184.20,583.01,0.48,33.71,1.00,,
18/08/2020,51.39,7.96,1.41,1.00,2.88,49989.56,9.58,32.50,0.00,25636.00,633.00,910.14,895.68,2151.90,571.27,0.29,32.71,1.00,,
19/08/2020,52.21,8.44,1.21,1.17,3.54,49995.19,9.52,32.78,0.00,25485.20,640.00,905.03,901.06,2182.05,577.43,0.19,32.92,1.00,,
20/08/2020,51.18,8.58,1.27,1.26,2.48,45190.57,9.66,29.60,0.00,23147.80,356.00,881.50,898.86,2115.26,327.51,0.21,14.12,0.68,,
21/08/2020,0.00,0.00,0.00,0.00,0.00,0.00,0.00,0.00,0.00,-4976.40,0.00,0.00,0.00,0.00,0.00,0.41,-0.40,0.00,,
22/08/2020,0.00,0.00,0.00,0.00,0.00,39961.36,9.50,32.10,0.00,0.00,113.00,828.56,873.99,2091.63,99.44,0.35,8.97,0.24,,
23/08/2020,50.67,8.54,1.27,1.07,2.66,48428.06,9.45,30.50,291.67,30763.20,591.00,854.34,890.21,2188.18,534.31,0.41,31.34,1.00,,
24/08/2020,52.30,8.67,1.30,1.02,2.54,44334.62,9.29,28.96,334.73,25636.00,557.00,853.23,900.85,2138.92,503.78,0.32,30.98,1.00,,
25/08/2020,53.83,5.23,1.64,1.09,3.50,46926.69,9.51,31.43,41.84,25786.80,608.00,863.24,893.26,2126.73,549.39,0.25,29.03,1.00,,
26/08/2020,51.85,7.62,1.51,1.39,2.93,50318.73,9.41,32.74,0.00,25636.00,640.00,872.06,892.37,2236.29,577.55,0.35,26.88,1.00,,
27/08/2020,52.64,7.53,1.42,1.01,2.28,49957.93,9.48,32.62,0.00,25636.00,637.00,869.61,896.32,2239.28,574.91,0.32,27.01,1.00,,
28/08/2020,52.75,6.47,0.83,1.14,3.06,49997.42,9.48,32.76,0.00,25862.20,640.00,869.40,896.78,2236.08,577.55,0.22,22.37,1.00,,
29/08/2020,52.23,7.42,1.45,1.06,2.44,47430.79,9.53,31.39,0.00,25560.60,610.00,861.29,898.77,2233.88,551.20,0.16,23.30,1.00,,
30/08/2020,52.40,6.83,1.43,1.04,2.74,49474.48,9.44,32.45,0.00,25711.40,638.00,855.12,900.78,2215.92,570.95,0.25,24.48,1.00,,
31/08/2020,52.50,6.74,1.40,1.09,2.68,50050.86,9.63,32.91,0.00,25711.40,630.00,855.59,897.09,2231.65,568.91,0.28,26.54,1.00,,
01/09/2020,53.16,7.34,1.47,0.95,2.66,50062.29,9.38,32.95,0.00,25711.40,638.00,869.25,892.53,2224.66,575.95,0.28,25.75,1.00,,
02/09/2020,0.00,0.00,0.00,0.00,0.00,50083.99,9.43,31.66,0.00,25711.40,635.00,876.44,881.51,2206.28,573.31,0.24,26.20,1.00,,
03/09/2020,54.08,7.43,1.49,1.11,2.78,50469.70,9.50,32.96,0.00,25636.00,638.00,880.40,879.39,2195.01,575.95,0.20,28.93,1.00,,
04/09/2020,52.35,7.44,1.50,1.01,2.76,50033.18,9.56,33.21,0.00,25636.00,643.00,891.09,889.16,2200.59,580.46,0.32,34.19,1.00,,
05/09/2020,52.92,7.57,1.45,0.93,2.84,50205.51,9.28,33.28,0.00,25711.40,646.00,892.28,891.12,2203.25,583.36,0.38,32.67,1.00,,
06/09/2020,52.40,7.93,1.47,0.83,2.90,50166.56,9.62,33.27,0.00,25786.80,643.00,873.54,890.17,2225.66,580.72,0.24,30.33,1.00,,
07/09/2020,52.18,7.62,1.38,1.10,2.70,50133.15,9.55,33.25,0.00,25560.60,643.00,879.54,889.78,2175.35,580.72,0.35,30.55,1.00,,
08/09/2020,51.19,7.55,1.50,1.19,3.44,47139.90,9.41,33.47,0.00,17568.20,398.00,875.67,875.21,2028.51,365.03,0.27,16.76,0.60,,
09/09/2020,0.00,0.00,0.00,0.00,0.00,40344.36,9.16,28.62,308.22,11762.40,243.00,859.70,912.22,1983.85,213.84,0.22,14.45,0.41,,
10/09/2020,52.06,7.61,1.61,1.20,3.06,43819.39,9.57,28.77,333.33,22544.60,584.00,853.94,908.25,2068.06,528.50,0.32,34.20,1.00,,
11/09/2020,50.58,7.83,1.31,1.11,2.62,43023.49,9.50,28.52,2500.00,26239.20,584.00,852.61,909.05,2069.01,528.50,0.30,37.21,1.00,,
12/09/2020,52.72,8.20,1.40,1.04,2.48,48625.49,9.47,30.34,254.06,25409.80,614.00,867.24,893.25,2134.68,554.90,0.30,30.08,0.98,,
13/09/2020,51.86,7.60,1.37,1.23,2.68,49995.51,9.54,31.06,0.00,25937.60,639.00,871.81,895.25,2205.91,576.90,0.22,30.67,1.00,,
14/09/2020,51.16,8.41,1.35,1.17,2.72,49717.61,9.55,30.97,0.00,25636.00,637.00,871.82,903.41,2220.25,575.38,0.30,29.50,1.00,,
15/09/2020,52.64,6.55,1.46,1.12,2.58,49997.71,9.61,31.12,0.00,25711.40,640.00,870.94,898.14,2227.54,577.86,0.29,28.15,1.00,,
16/09/2020,53.25,6.20,1.60,1.09,2.74,50001.28,9.63,31.14,0.00,25862.20,640.00,870.59,897.17,2233.47,577.86,0.35,27.48,1.00,,
17/09/2020,52.72,6.08,1.55,1.17,2.76,49999.91,9.44,31.10,0.00,25560.60,641.00,862.29,897.35,2235.23,578.74,0.35,27.03,1.00,,
18/09/2020,53.77,6.14,1.62,1.03,2.68,50120.54,9.64,31.13,0.00,25862.20,640.00,857.89,895.57,2245.34,577.86,0.28,27.51,1.00,,
19/09/2020,53.30,5.97,1.57,0.95,2.96,50080.73,9.64,31.17,0.00,25711.40,641.00,861.75,890.55,2238.96,578.74,0.22,30.49,1.00,,
20/09/2020,52.94,5.94,1.57,1.05,2.84,50123.53,9.50,31.11,0.00,25786.80,641.00,864.47,897.53,2220.22,578.18,0.25,31.69,1.00,,
21/09/2020,52.53,6.11,1.53,1.09,2.84,50130.88,9.45,31.04,0.00,25636.00,640.00,863.09,901.52,2222.13,577.30,0.19,31.28,1.00,,
22/09/2020,53.42,6.53,1.48,0.99,3.06,50137.34,9.62,31.12,0.00,25711.40,640.00,863.36,898.24,2228.94,577.30,0.25,29.80,1.00,,
23/09/2020,52.31,7.60,1.67,0.96,3.06,50123.75,9.52,31.09,0.00,25334.40,641.00,866.81,897.80,2198.87,578.18,0.24,32.44,1.00,,
24/09/2020,52.65,7.54,1.75,1.06,2.88,50156.69,9.55,31.06,0.00,26013.00,640.00,864.56,899.45,2207.03,577.30,0.21,32.09,1.00,,
25/09/2020,52.89,6.64,1.52,0.85,3.36,50190.04,9.39,31.02,0.00,25711.40,642.00,864.48,901.30,2216.22,576.86,0.30,33.31,1.00,,
26/09/2020,52.96,6.65,1.50,0.86,2.36,50514.35,9.58,31.04,0.00,23977.20,649.00,862.84,898.85,2226.63,585.60,0.25,32.65,1.00,,
27/09/2020,53.42,6.52,1.59,0.90,2.76,50191.41,9.61,30.91,0.00,25862.20,646.00,862.64,904.83,2230.58,582.96,0.27,32.06,1.00,,
28/09/2020,52.88,6.55,1.71,0.99,2.90,50056.46,9.59,30.93,0.00,25786.80,630.00,867.35,904.83,2220.42,568.88,0.22,32.86,1.00,,
29/09/2020,53.15,6.56,1.72,1.01,2.66,50079.20,9.50,31.59,416.67,25711.40,631.00,863.00,904.12,2220.87,569.76,0.21,33.67,1.00,,
30/09/2020,52.50,6.36,1.82,1.13,0.00,49523.42,9.63,31.36,708.33,23600.20,650.00,863.32,903.06,2208.79,584.08,0.25,40.65,1.00,,
01/10/2020,52.53,6.58,1.78,1.04,2.70,50012.22,9.55,31.76,500.00,25711.40,638.00,863.95,904.06,2218.81,572.75,0.32,35.90,1.00,,
02/10/2020,52.29,6.47,1.82,1.15,2.90,46223.56,9.45,31.66,0.00,26013.00,574.00,859.93,892.69,2084.08,515.16,0.25,28.15,0.91,,
03/10/2020,52.01,7.01,2.06,1.47,3.08,42468.18,9.54,28.16,518.73,24731.20,538.00,847.80,900.10,2060.07,484.98,0.25,23.26,0.96,,
04/10/2020,51.15,6.55,1.95,1.46,3.46,50091.88,9.58,31.78,0.00,25560.60,638.00,865.44,902.61,2202.34,572.98,0.28,32.21,1.00,,
05/10/2020,52.60,6.67,1.87,1.40,3.40,50146.21,9.48,31.71,0.00,25937.60,637.00,867.75,905.24,2236.79,572.10,0.35,38.70,1.00,,
06/10/2020,51.34,6.50,1.79,1.42,3.10,49293.94,9.62,30.53,0.00,18020.60,541.00,843.89,897.70,2088.06,487.62,0.45,0.01,0.89,,
07/10/2020,51.24,6.59,1.78,1.33,3.12,50108.18,9.56,31.76,0.00,25711.40,636.00,863.63,901.28,2239.24,571.39,0.22,32.12,1.00,,
08/10/2020,52.44,6.32,1.74,1.34,3.30,50148.20,9.62,31.80,208.33,22092.20,638.00,865.13,899.49,2253.51,573.18,0.27,34.52,1.00,,
09/10/2020,52.55,6.43,1.32,1.23,3.36,50107.67,9.34,31.94,0.00,25636.00,640.00,868.20,895.66,2278.56,578.06,0.30,37.36,1.00,,
10/10/2020,53.73,6.51,1.60,1.45,2.96,50128.37,9.76,31.89,0.00,23675.60,638.00,871.60,894.01,2254.11,573.96,0.28,38.02,1.00,,
11/10/2020,50.60,6.44,1.58,1.45,3.04,50142.01,9.33,31.92,0.00,25560.60,641.00,883.76,893.45,2220.66,576.64,0.33,43.59,1.00,,
12/10/2020,52.32,6.62,1.55,1.35,2.30,49706.95,9.48,31.92,0.00,25711.40,637.00,885.51,889.76,2227.00,573.12,0.43,37.70,0.99,,
13/10/2020,53.66,6.69,1.58,1.49,2.62,50013.49,9.43,31.96,0.00,25636.00,642.00,881.72,883.83,2211.18,577.52,0.37,32.56,1.00,,
14/10/2020,53.85,6.84,1.52,1.63,2.86,50117.42,9.65,31.93,0.00,23901.80,637.00,877.02,892.30,2212.84,575.49,0.80,32.99,1.00,,
15/10/2020,52.47,6.84,1.52,1.25,2.90,50045.27,9.51,31.86,0.00,25862.20,636.00,867.81,899.93,2266.42,574.74,0.27,30.01,1.00,,
16/10/2020,53.10,6.78,1.48,1.09,3.06,50004.98,9.49,31.87,0.00,25183.60,637.00,858.34,897.09,2259.09,575.65,0.27,31.54,1.00,,
17/10/2020,53.11,6.75,1.47,1.03,2.84,50004.27,9.60,31.96,0.00,26239.20,648.00,849.10,884.59,2185.88,585.33,0.30,27.68,1.00,,
18/10/2020,0.00,0.00,0.00,0.00,0.00,49999.02,9.46,31.96,0.00,25636.00,649.00,848.53,884.69,2167.52,586.21,0.27,25.05,1.00,,
19/10/2020,54.35,6.34,1.46,1.03,2.82,49957.28,9.37,31.96,0.00,25409.80,650.00,842.13,880.72,2148.09,586.91,0.33,22.81,1.00,,
20/10/2020,53.70,6.45,1.50,1.09,2.80,49998.63,9.49,31.98,0.00,26013.00,649.00,842.60,888.43,2158.94,586.03,0.28,21.77,1.00,,
21/10/2020,53.63,6.91,1.56,1.27,2.68,46271.42,9.65,32.22,0.00,14929.20,329.00,834.42,879.83,1982.58,294.52,0.30,7.63,0.49,,
22/10/2020,0.00,0.00,0.00,0.00,0.00,42538.16,0.00,0.00,0.00,0.00,0.00,0.00,0.00,0.00,0.00,0.32,0.56,0.00,,
23/10/2020,0.00,0.00,0.00,0.00,0.00,0.00,0.00,0.00,0.00,0.00,0.00,0.00,0.00,0.00,0.00,0.27,0.49,0.00,,
24/10/2020,0.00,0.00,0.00,0.00,0.00,0.00,0.00,0.00,0.00,0.00,0.00,0.00,0.00,0.00,0.00,0.20,0.49,0.00,,
25/10/2020,0.00,0.00,0.00,0.00,0.00,0.00,0.00,0.00,0.00,0.00,0.00,0.00,0.00,0.00,0.00,0.23,0.50,0.00,,
26/10/2020,0.00,0.00,0.00,0.00,0.00,0.00,0.00,0.00,0.00,0.00,0.00,0.00,0.00,0.00,0.00,0.33,0.50,0.00,,
27/10/2020,0.00,0.00,0.00,0.00,0.00,49954.26,9.68,28.48,0.00,30235.40,256.00,798.01,852.83,1700.84,225.28,0.37,17.61,0.46,,
28/10/2020,53.67,7.10,1.62,1.14,2.46,47448.22,9.48,30.74,131.48,24135.54,590.00,824.35,901.32,2141.82,533.82,0.33,36.64,0.95,,
29/10/2020,51.42,6.52,1.56,1.23,2.94,50002.17,9.46,31.38,291.67,25703.86,637.00,855.17,904.34,2265.37,575.18,0.33,37.84,1.00,,
30/10/2020,52.13,7.01,1.63,1.20,2.88,49999.72,9.56,31.47,41.67,25711.40,646.00,864.37,911.15,2280.35,583.10,0.33,41.67,1.00,,
31/10/2020,0.00,0.00,0.00,0.00,0.00,50000.65,9.48,31.92,500.00,25560.60,659.00,863.87,904.03,2277.46,594.54,0.33,36.54,1.00,,
01/11/2020,0.00,0.00,0.00,0.00,0.00,50005.32,9.48,31.45,0.00,26013.00,646.00,875.97,905.46,2249.44,583.10,0.39,33.36,1.00,,
02/11/2020,52.34,7.37,1.59,1.17,2.66,50001.36,9.41,31.74,0.00,25560.60,654.00,879.13,902.49,2220.22,589.14,0.23,26.60,1.00,,
03/11/2020,53.35,7.08,1.66,1.17,2.78,50003.65,9.53,31.87,625.00,25560.60,656.00,871.27,899.37,2187.68,590.90,0.33,33.81,1.00,,
04/11/2020,48.53,7.08,1.61,1.16,3.32,50001.70,9.58,31.73,541.67,25786.80,652.00,866.32,904.59,2167.59,587.38,0.33,24.99,1.00,,
05/11/2020,52.73,7.12,1.62,1.22,3.01,49999.37,9.49,31.72,41.67,25636.00,645.00,876.99,904.25,2151.83,589.46,0.27,24.96,1.00,,
06/11/2020,52.23,6.78,1.48,1.65,2.72,50001.20,9.47,31.73,125.00,25636.00,648.00,889.72,902.24,2128.36,589.16,0.33,24.92,1.00,,
07/11/2020,52.58,7.29,1.35,1.45,2.80,49999.51,9.52,31.68,166.67,25560.60,645.00,891.89,903.29,2110.53,588.37,0.33,31.41,1.00,,
08/11/2020,53.39,7.54,1.40,1.47,2.36,49996.61,9.37,31.68,541.67,25786.80,646.00,888.03,904.04,2103.53,589.25,0.33,33.25,1.00,,
09/11/2020,53.23,7.64,1.39,1.48,3.30,49995.87,9.48,31.68,416.67,23449.40,645.00,880.85,905.28,2120.04,588.37,0.33,35.78,1.00,,
10/11/2020,53.73,7.55,1.49,1.35,2.58,50002.97,9.53,31.72,458.33,22318.40,646.00,874.29,904.20,2128.45,589.25,0.35,35.63,1.00,,
11/11/2020,52.45,7.20,1.55,1.00,3.86,49433.91,9.48,31.57,550.85,24128.00,631.00,866.55,905.76,2121.29,576.05,0.35,32.61,0.98,,
12/11/2020,52.50,7.24,1.52,1.02,3.62,49999.49,9.51,31.74,708.33,25937.60,646.00,865.02,909.26,2153.78,589.25,0.38,31.44,1.00,,
13/11/2020,53.74,7.66,1.58,1.07,3.70,50002.39,9.45,31.80,583.33,25409.80,648.00,868.17,907.03,2170.28,591.01,0.37,34.10,1.00,,
14/11/2020,51.68,7.36,1.66,0.83,3.36,49997.43,9.48,31.75,416.67,25711.40,646.00,876.69,909.06,2137.14,589.25,0.40,35.71,1.00,,
15/11/2020,53.08,7.55,1.81,1.04,3.48,50003.28,9.47,31.74,208.33,25560.60,644.00,881.71,908.73,2135.77,589.41,0.35,36.42,1.00,,
16/11/2020,53.99,7.39,1.71,1.02,3.74,50004.28,9.42,31.89,166.67,25786.80,651.00,886.60,902.57,2117.39,593.07,0.37,35.01,1.00,,
17/11/2020,53.35,7.27,1.77,1.11,3.50,49998.62,9.54,31.76,208.33,25711.40,643.00,892.12,908.12,2129.19,589.95,0.50,21.90,1.00,,
18/11/2020,52.53,7.47,1.76,1.10,3.16,50004.95,9.51,31.85,375.00,25636.00,645.00,896.58,904.67,2127.79,591.71,0.48,19.68,1.00,,
19/11/2020,53.51,7.56,1.82,1.12,2.64,49825.16,9.48,31.33,583.33,25560.60,634.00,897.74,905.70,2097.98,581.99,0.50,24.22,1.00,,
20/11/2020,52.76,7.40,1.74,1.14,3.22,49993.73,9.57,31.79,333.33,26088.40,643.00,909.30,907.08,2136.19,589.91,0.50,19.32,1.00,,
21/11/2020,52.23,7.32,1.69,1.26,3.36,49948.06,9.45,31.75,500.00,25485.20,643.00,899.04,907.10,2130.44,589.91,0.33,24.16,1.00,,
22/11/2020,52.07,7.45,1.49,0.98,3.70,50001.72,9.41,31.70,666.67,25409.80,642.00,896.26,910.57,2094.95,589.15,0.33,25.60,1.00,,
23/11/2020,52.21,7.25,1.48,1.04,3.78,50001.09,9.51,31.70,541.67,25711.40,642.00,889.71,910.59,2061.42,588.72,0.42,29.07,1.00,,
24/11/2020,54.12,6.72,1.37,0.78,3.72,47865.16,9.50,31.52,787.75,25711.40,613.00,883.82,902.99,2011.03,563.63,0.39,23.94,0.95,,
25/11/2020,53.86,6.94,1.25,0.76,3.80,50000.40,9.53,31.67,1416.67,25334.40,648.00,887.31,910.68,2119.44,594.43,0.30,33.98,1.00,,
26/11/2020,54.26,7.30,1.27,0.89,3.62,49577.86,9.53,30.96,875.00,26013.00,632.00,881.17,910.16,2124.34,580.35,0.27,31.98,1.00,,
27/11/2020,53.13,7.63,1.24,0.95,3.36,49898.21,9.50,31.67,1500.00,25560.60,648.00,893.75,909.29,2108.28,594.19,0.33,34.18,1.00,,
28/11/2020,52.80,8.12,1.27,0.88,2.70,50002.31,9.60,31.66,1666.67,25711.40,652.00,894.89,908.96,2075.30,593.52,0.47,33.83,1.00,,
29/11/2020,52.38,7.81,1.28,0.83,3.08,49992.71,9.48,31.59,1625.00,25485.20,651.00,902.68,908.70,2079.23,592.64,0.47,32.98,1.00,,
30/11/2020,52.94,7.96,1.25,1.13,3.28,50877.89,9.44,31.20,916.67,19528.60,635.00,900.84,910.59,2105.09,573.70,0.50,36.92,1.00,,
01/12/2020,52.29,7.69,1.21,0.87,2.94,50985.25,9.40,31.40,750.00,22167.60,647.00,905.66,912.13,2161.36,589.26,0.54,40.63,1.00,,
02/12/2020,52.97,7.40,1.30,0.72,3.28,48912.73,9.52,31.24,430.73,25636.00,623.00,887.97,910.58,2162.59,566.33,0.35,31.85,0.97,,
03/12/2020,52.58,7.39,1.39,0.79,3.06,51006.08,9.49,31.69,41.67,24505.00,654.00,901.08,911.86,2213.16,594.78,0.37,33.84,1.00,,
04/12/2020,0.00,0.00,0.00,0.00,0.00,50009.84,9.54,30.13,78.53,14853.80,316.00,861.44,861.87,1761.39,299.84,0.44,18.38,0.53,,
05/12/2020,53.88,7.04,1.35,0.91,2.70,49500.76,9.48,31.69,42.11,25862.20,659.00,906.70,908.27,2222.37,592.18,0.33,23.94,0.99,,
06/12/2020,53.13,7.31,1.45,0.95,2.00,50000.32,9.25,31.70,375.00,25560.60,675.00,901.15,913.77,2253.17,599.00,0.33,29.79,1.00,,
07/12/2020,51.76,7.88,1.51,0.86,1.62,50934.47,9.52,31.72,125.00,25560.60,673.00,910.12,912.31,2241.98,597.24,0.44,31.30,1.00,,
08/12/2020,52.03,7.97,1.49,0.85,3.12,50998.32,9.56,31.80,41.67,29632.20,663.00,913.21,907.38,2225.03,600.16,0.44,34.15,1.00,,
09/12/2020,53.23,7.81,1.52,1.02,2.92,50999.97,9.50,31.95,0.00,21715.20,664.00,909.65,901.88,2212.01,603.54,0.33,33.34,1.00,,
10/12/2020,47.45,8.10,1.58,1.02,3.08,50991.27,9.50,31.79,41.67,26013.00,661.00,918.91,910.76,2197.60,600.90,0.54,36.11,1.00,,
11/12/2020,50.94,8.42,1.60,1.18,3.63,50967.67,9.55,31.71,41.67,25636.00,661.00,912.44,912.05,2225.45,598.41,0.33,39.17,1.00,,
12/12/2020,50.27,9.01,1.62,1.52,3.28,50903.88,9.44,31.71,208.33,25636.00,662.00,910.97,913.30,2229.60,598.98,0.44,40.95,1.00,,
13/12/2020,50.55,8.30,1.64,1.34,3.66,51002.73,9.29,31.44,125.00,25711.40,660.00,905.87,911.82,2236.83,595.30,0.47,41.21,1.00,,
14/12/2020,50.84,8.45,1.67,1.33,3.08,50157.37,9.48,31.42,166.67,25636.00,660.00,899.46,911.00,2216.00,596.67,0.50,35.22,1.00,,
15/12/2020,51.39,8.04,1.66,1.30,2.82,50085.44,9.51,31.57,0.00,25786.80,659.00,898.43,907.30,2200.30,599.82,0.32,37.38,1.00,,
16/12/2020,52.51,7.38,1.64,1.36,2.74,49986.11,9.53,29.56,0.00,25786.80,615.00,887.43,896.22,2222.19,561.10,0.20,28.56,1.00,,
17/12/2020,52.13,7.36,1.68,1.13,2.76,50035.94,9.30,29.37,0.00,25334.40,613.00,874.90,895.28,2249.38,559.27,0.20,29.10,1.00,,
18/12/2020,50.78,7.57,1.80,1.08,2.70,47153.17,9.43,28.18,0.00,25862.20,594.00,857.80,906.45,2251.31,542.55,0.17,25.56,1.00,,
19/12/2020,51.38,7.33,1.85,1.03,2.80,46000.16,9.35,27.66,0.00,25409.80,583.00,846.80,907.68,2231.28,532.80,0.17,26.67,1.00,,
20/12/2020,51.89,7.50,1.85,1.02,3.16,45683.49,9.28,27.75,0.00,26013.00,586.00,831.27,892.44,2209.16,535.26,0.17,21.64,1.00,,
21/12/2020,50.57,7.27,1.87,1.07,3.38,45835.43,9.41,27.77,0.00,25636.00,586.00,834.81,901.73,2212.33,534.83,0.30,24.03,1.00,,
22/12/2020,51.78,7.59,1.97,1.06,3.58,45953.20,9.27,27.82,0.00,31818.80,588.00,841.80,905.34,2227.52,536.59,0.17,17.21,1.00,,
23/12/2020,51.63,7.44,2.00,1.03,4.06,44153.13,9.22,26.50,0.00,19679.40,559.00,836.20,904.32,2152.30,511.07,0.33,24.63,1.00,,
24/12/2020,52.61,7.23,1.85,1.05,3.50,44551.71,9.47,26.35,0.00,25560.60,566.00,831.29,906.37,2121.21,506.25,0.33,24.56,1.00,,
25/12/2020,52.06,7.29,1.83,1.11,3.30,44131.80,9.42,26.38,0.00,25711.40,564.00,831.21,908.29,2114.26,506.99,0.17,32.78,1.00,,
26/12/2020,52.78,7.11,1.75,1.04,3.22,43999.31,9.34,26.41,0.00,25636.00,569.00,830.14,907.41,2119.51,507.84,0.13,25.21,1.00,,
27/12/2020,52.71,7.13,1.74,1.03,3.30,43999.73,9.45,26.25,0.00,25937.60,566.00,828.34,912.28,2127.40,503.75,0.28,26.30,1.00,,
28/12/2020,52.29,7.51,1.69,1.03,3.42,43999.45,9.45,26.26,0.00,25485.20,566.00,825.54,911.22,2160.90,503.75,0.20,25.57,1.00,,
29/12/2020,51.73,7.57,1.64,0.97,3.34,43859.98,9.52,26.34,0.00,25636.00,563.00,827.10,907.52,2157.11,506.11,0.23,22.69,1.00,,
30/12/2020,50.90,7.64,1.59,0.92,3.04,43999.79,9.55,26.24,0.00,25711.40,561.00,822.93,912.64,2181.55,504.35,0.20,26.55,1.00,,
31/12/2020,50.86,7.78,10.58,0.81,3.58,44001.28,9.56,26.22,0.00,25786.80,620.00,823.27,913.84,2179.76,556.27,0.20,31.87,1.00,,
01/01/2021,51.64,7.90,1.47,0.80,3.00,44076.72,9.48,26.05,0.00,25636.00,557.00,823.28,917.81,2186.19,500.47,0.27,28.01,1.00,,
02/01/2021,52.77,7.73,1.46,0.82,3.24,44978.49,9.48,26.20,0.00,25560.60,560.00,826.79,913.78,2166.72,503.81,0.17,30.55,1.00,,
03/01/2021,51.70,7.57,1.51,1.17,3.50,45304.51,9.53,26.14,0.00,25862.20,558.00,821.23,915.56,2108.77,502.05,0.20,25.71,1.00,,
04/01/2021,51.44,7.18,1.33,1.31,3.80,45212.62,9.51,26.10,0.00,25937.60,557.00,822.83,914.97,2122.98,501.17,0.20,27.03,1.00,,
05/01/2021,45.27,7.86,0.58,1.21,3.42,45496.49,9.50,26.15,0.00,24580.40,558.00,827.27,915.35,2189.04,502.05,0.17,26.90,1.00,,
06/01/2021,50.70,8.06,1.57,0.96,3.30,45414.84,9.64,26.18,0.00,24052.60,558.00,835.04,914.31,2218.03,502.05,0.17,25.72,1.00,,
07/01/2021,49.82,8.84,1.63,0.82,3.90,44621.54,9.58,25.50,0.00,25560.60,544.00,831.35,911.89,2212.50,489.73,0.13,24.57,1.00,,
08/01/2021,50.60,9.20,1.66,0.77,3.34,42991.29,9.56,25.43,0.00,25786.80,527.00,829.16,897.77,2124.68,474.77,0.13,23.89,0.97,,
09/01/2021,47.22,9.05,1.60,0.89,3.20,41512.49,9.38,25.37,260.68,25409.80,520.00,824.52,904.74,2033.46,468.64,0.20,25.08,0.96,,
10/01/2021,50.19,8.95,1.56,0.81,2.94,43938.13,9.34,26.01,458.33,25636.00,556.00,855.10,913.64,2093.84,500.43,0.20,29.26,1.00,,
11/01/2021,51.13,8.87,1.63,0.89,3.18,44002.84,9.46,26.63,83.33,25786.80,569.00,877.23,912.51,2088.37,511.87,0.18,31.88,1.00,,
12/01/2021,49.52,8.79,1.56,1.15,3.42,44429.73,9.24,27.45,125.26,25937.60,587.00,893.64,911.54,2079.96,527.71,0.23,35.41,1.00,,
13/01/2021,48.90,7.69,1.75,1.40,3.78,42448.84,9.35,31.38,750.00,14250.60,341.00,832.52,912.66,1993.90,311.23,0.20,15.39,0.50,,
14/01/2021,0.00,0.00,0.00,0.00,0.00,0.00,0.00,0.00,0.00,0.00,0.00,0.00,0.00,0.00,0.00,0.17,1.02,0.00,,
15/01/2021,0.00,0.00,0.00,0.00,0.00,0.00,0.00,0.00,0.00,0.00,0.00,0.00,0.00,0.00,0.00,0.33,1.03,0.00,,
16/01/2021,0.00,0.00,0.00,0.00,0.00,0.00,0.00,0.00,0.00,0.00,0.00,0.00,0.00,0.00,0.00,0.33,1.07,0.00,,
17/01/2021,0.00,0.00,0.00,0.00,0.00,0.00,0.00,0.00,0.00,0.00,0.00,0.00,0.00,0.00,0.00,0.30,1.05,0.00,,
18/01/2021,0.00,0.00,0.00,0.00,0.00,0.00,0.00,0.00,0.00,0.00,0.00,0.00,0.00,0.00,0.00,0.00,1.03,0.00,,
19/01/2021,0.00,0.00,0.00,0.00,0.00,0.00,0.00,0.00,0.00,0.00,0.00,0.00,0.00,0.00,0.00,0.27,1.02,0.00,,
20/01/2021,0.00,0.00,0.00,0.00,0.00,41062.02,9.18,27.45,0.00,4674.80,197.00,777.14,899.90,1937.78,173.36,0.00,7.08,0.30,,
21/01/2021,49.82,8.54,1.61,1.14,3.72,46548.34,9.46,29.86,418.12,25259.00,637.00,825.86,905.85,2073.92,571.71,0.37,28.83,1.00,,
22/01/2021,49.67,8.23,1.89,1.29,3.34,49999.72,9.46,30.67,41.67,25786.80,662.00,865.18,916.92,2085.40,588.71,0.20,28.61,1.00,,
23/01/2021,48.66,9.35,1.79,1.20,3.80,50000.77,9.47,30.67,291.67,24655.80,656.00,868.57,912.23,2107.92,588.78,0.20,34.22,1.00,,
24/01/2021,48.09,10.22,1.72,0.94,3.12,49996.54,9.39,30.66,750.00,24354.20,657.00,866.21,914.10,2134.30,589.27,0.20,37.82,1.00,,
25/01/2021,48.03,10.29,1.69,0.99,3.30,49640.60,9.51,30.53,750.00,25786.80,653.00,874.49,913.35,2108.42,585.73,0.20,29.26,1.00,,
26/01/2021,48.36,10.89,1.82,1.01,3.08,50002.39,9.63,30.66,1166.67,25786.80,655.00,869.42,911.57,2107.05,587.49,0.33,33.73,1.00,,
27/01/2021,48.60,9.69,1.72,0.96,2.86,50005.57,9.35,30.66,333.33,24806.60,638.00,880.21,916.10,2148.50,572.53,0.37,35.31,1.00,,
28/01/2021,49.69,9.23,1.61,1.11,3.12,49999.99,9.35,31.22,625.00,23524.80,637.00,892.30,916.26,2107.01,571.65,0.50,26.54,1.00,,
29/01/2021,50.24,8.77,1.61,1.28,3.02,49999.96,9.48,31.14,541.67,25560.60,634.00,892.93,914.89,2072.17,569.01,0.00,23.12,1.00,,
30/01/2021,51.43,8.12,1.44,1.56,2.68,49997.50,9.41,31.14,666.67,25786.80,631.00,894.28,913.65,2047.33,566.37,0.45,35.31,1.00,,
31/01/2021,51.43,7.99,1.42,1.59,2.70,50003.48,9.52,31.04,500.00,25636.00,649.00,892.96,912.98,2067.34,582.21,0.43,40.17,1.00,,
01/02/2021,51.85,8.41,1.46,1.25,2.78,50003.86,9.43,31.15,500.00,25862.20,647.00,896.28,913.27,2064.52,580.49,0.27,42.79,1.00,,
02/02/2021,49.18,8.65,1.48,1.23,2.94,49995.13,9.46,31.16,250.00,25786.80,652.00,900.36,913.00,2076.74,585.00,0.32,26.35,1.00,,
03/02/2021,51.10,8.48,1.46,1.19,2.98,49996.96,9.56,31.12,625.00,24052.60,652.00,910.66,913.13,2051.89,584.00,0.32,33.90,1.00,,
04/02/2021,51.87,8.42,1.26,1.79,2.86,49999.37,9.35,31.15,1000.00,25862.20,654.00,906.80,913.41,2039.08,585.76,0.40,30.50,1.00,,
05/02/2021,52.48,7.86,1.20,1.89,3.78,50003.42,9.35,31.16,1291.67,25485.20,653.00,909.47,913.21,2014.32,585.88,0.40,30.34,1.00,,
06/02/2021,50.02,8.48,1.22,2.03,3.16,49625.57,9.28,30.85,1000.00,25862.20,647.00,910.08,913.11,2017.36,580.60,0.50,32.48,1.00,,
07/02/2021,49.87,7.18,1.24,1.91,2.76,49995.28,9.27,31.14,1041.67,25711.40,653.00,910.06,913.63,2031.42,585.88,0.44,34.37,1.00,,
08/02/2021,49.76,7.05,1.27,1.86,3.04,0.00,9.20,31.17,1568.63,0.00,64.00,777.01,842.39,0.00,56.32,0.00,1.60,0.11,,
09/02/2021,0.00,0.00,0.00,0.00,0.00,0.00,0.00,0.00,0.00,0.00,0.00,0.00,0.00,0.00,0.00,0.00,-0.61,0.00,,
10/02/2021,0.00,0.00,0.00,0.00,0.00,0.00,0.00,0.00,0.00,0.00,0.00,0.00,0.00,0.00,0.00,0.00,-0.66,0.00,,
11/02/2021,0.00,0.00,0.00,0.00,0.00,0.00,0.00,0.00,0.00,0.00,0.00,0.00,0.00,0.00,0.00,0.00,-0.65,0.00,,
12/02/2021,0.00,0.00,0.00,0.00,0.00,0.00,0.00,0.00,0.00,0.00,0.00,0.00,0.00,0.00,0.00,0.00,-0.65,0.00,,
13/02/2021,0.00,0.00,0.00,0.00,0.00,0.00,0.00,0.00,0.00,0.00,0.00,0.00,0.00,0.00,0.00,0.00,-0.62,0.00,,
14/02/2021,0.00,0.00,0.00,0.00,0.00,0.00,0.00,0.00,0.00,0.00,0.00,0.00,0.00,0.00,0.00,0.00,-0.58,0.00,,
15/02/2021,0.00,0.00,0.00,0.00,0.00,0.00,0.00,0.00,0.00,0.00,0.00,0.00,0.00,0.00,0.00,0.00,-0.63,0.00,,
16/02/2021,0.00,0.00,0.00,0.00,0.00,0.00,0.00,0.00,0.00,0.00,0.00,0.00,0.00,0.00,0.00,0.00,-0.64,0.00,,
17/02/2021,0.00,0.00,0.00,0.00,0.00,0.00,0.00,0.00,0.00,0.00,0.00,0.00,0.00,0.00,0.00,0.00,-0.71,0.00,,
18/02/2021,0.00,0.00,0.00,0.00,0.00,0.00,0.00,0.00,0.00,0.00,0.00,0.00,0.00,0.00,0.00,0.00,-0.76,0.00,,
19/02/2021,0.00,0.00,0.00,0.00,0.00,0.00,0.00,0.00,0.00,0.00,0.00,0.00,0.00,0.00,0.00,0.00,-0.69,0.00,,
20/02/2021,0.00,0.00,0.00,0.00,0.00,0.00,0.00,0.00,0.00,0.00,0.00,0.00,0.00,0.00,0.00,0.00,-0.73,0.00,,
21/02/2021,0.00,0.00,0.00,0.00,0.00,0.00,0.00,0.00,0.00,0.00,0.00,0.00,0.00,0.00,0.00,0.00,-0.70,0.00,,
22/02/2021,0.00,0.00,0.00,0.00,0.00,39503.34,8.83,27.53,0.00,6032.00,167.00,806.50,904.81,1827.06,146.96,0.00,7.61,0.29,,
23/02/2021,50.02,7.93,1.49,1.66,3.10,46165.02,9.49,28.38,716.29,24278.80,585.00,834.11,911.68,2041.59,526.04,0.00,31.53,0.99,,
24/02/2021,50.55,8.46,1.63,1.42,2.64,49375.13,9.48,29.16,338.03,26239.20,605.00,882.55,908.44,2044.60,538.37,0.00,40.44,0.99,,
25/02/2021,50.12,8.73,1.54,1.48,2.58,49996.77,9.58,29.21,458.33,25032.80,610.00,893.82,912.59,2108.56,550.35,0.00,33.87,1.00,,
26/02/2021,49.14,9.76,1.58,1.11,2.70,49992.23,9.43,29.08,333.56,25183.60,613.00,896.29,910.19,2125.10,547.98,0.27,34.32,1.00,,
27/02/2021,49.94,9.26,1.62,1.06,1.64,49992.23,9.54,72.93,458.33,24655.80,636.00,896.29,910.19,2125.10,568.22,0.33,34.32,1.00,,
28/02/2021,50.59,8.98,1.66,1.32,2.92,49998.47,9.48,29.12,251.40,24203.40,635.00,904.92,910.37,2104.52,567.34,0.00,38.21,0.99,,
01/03/2021,50.19,8.96,1.67,1.20,3.04,50003.81,9.35,29.21,83.33,25485.20,623.00,918.70,902.80,2108.45,556.78,0.50,34.17,1.00,,
02/03/2021,50.45,9.30,1.63,1.08,3.16,49971.53,9.49,42.02,0.00,25636.00,624.00,925.55,891.17,2081.86,557.66,0.00,34.99,1.00,,
03/03/2021,49.15,9.72,1.59,0.91,3.10,49997.37,9.46,29.25,0.00,25711.40,624.00,924.35,903.12,2109.47,557.66,0.67,39.73,1.00,,
04/03/2021,49.01,9.81,1.08,1.80,3.06,49991.92,9.48,29.25,0.00,25636.00,632.00,921.24,905.96,2093.00,556.16,0.44,39.15,1.00,,
05/03/2021,49.64,9.71,1.59,0.89,3.22,50004.65,9.40,29.33,0.00,25259.00,626.00,920.75,904.26,2127.38,559.42,0.47,39.29,1.00,,
06/03/2021,48.63,10.38,1.56,0.86,3.04,49357.37,9.38,29.10,0.00,25560.60,629.00,910.00,895.82,2151.49,553.52,0.30,39.02,1.00,,
07/03/2021,49.23,9.30,1.47,1.05,3.16,48651.39,9.59,28.53,0.00,25862.20,603.00,892.77,905.16,2113.36,543.16,0.27,31.93,1.00,,
08/03/2021,49.89,9.50,1.46,0.92,3.32,49649.54,9.48,28.80,0.00,25636.00,627.00,897.42,906.91,2074.74,561.15,0.27,21.75,1.00,,
09/03/2021,49.19,10.19,1.50,0.93,3.06,49998.46,9.58,28.54,0.00,21262.80,617.00,880.85,903.37,2087.64,555.98,0.27,34.98,1.00,,
10/03/2021,47.57,10.66,1.64,0.84,3.16,49999.22,9.58,28.57,0.00,25485.20,617.00,880.45,897.20,2072.95,555.98,0.17,35.53,1.00,,
11/03/2021,49.17,10.56,1.61,0.86,3.96,50000.55,9.58,28.57,0.00,25937.60,625.00,880.92,900.00,2071.89,563.02,0.20,36.72,1.00,,
12/03/2021,49.12,10.03,1.59,0.94,3.22,49997.40,9.58,28.56,0.00,25711.40,625.00,879.44,898.66,2086.19,563.14,0.20,33.71,1.00,,
13/03/2021,49.72,10.32,1.57,1.00,3.26,49994.61,9.53,28.57,0.00,25560.60,626.00,876.54,904.22,2096.77,563.78,0.17,33.90,1.00,,
14/03/2021,49.77,10.71,1.58,1.09,3.16,50001.99,9.49,28.49,0.00,26088.40,625.00,875.32,910.69,2107.37,562.90,0.27,38.44,1.00,,
15/03/2021,48.76,11.13,1.59,0.95,3.24,49998.76,9.45,28.48,0.00,23901.80,625.00,875.79,911.71,2101.35,562.69,0.22,39.74,1.00,,
16/03/2021,49.03,10.81,1.58,1.03,3.16,50002.72,9.43,28.52,0.00,27219.40,626.00,878.63,909.81,2098.24,563.59,0.13,36.75,1.00,,
17/03/2021,49.42,11.18,1.63,1.08,3.32,50003.77,9.48,28.53,0.00,25937.60,626.00,879.68,904.31,2089.57,563.62,0.17,32.70,1.00,,
18/03/2021,47.62,11.14,1.63,1.14,3.14,49821.03,9.51,28.57,0.00,25485.20,626.00,876.99,904.12,2056.49,563.62,0.17,34.66,1.00,,
19/03/2021,48.78,10.93,1.68,1.17,3.18,50000.96,9.51,28.54,0.00,25636.00,638.00,876.78,900.75,2048.24,561.44,0.17,34.80,1.00,,
20/03/2021,48.75,10.62,1.57,1.11,2.96,49371.69,9.29,28.54,0.00,25636.00,631.00,891.21,889.68,2032.78,567.69,0.32,36.05,1.00,,
21/03/2021,49.87,9.97,1.71,1.15,2.96,49276.37,9.31,28.57,0.00,25937.60,644.00,876.82,894.94,2052.64,566.72,0.20,33.55,1.00,,
22/03/2021,50.33,8.40,1.64,0.99,2.92,50001.49,9.57,28.57,0.00,25485.20,630.00,874.86,889.68,2023.62,566.49,0.22,34.90,1.00,,
23/03/2021,52.36,7.90,1.51,1.14,2.24,49998.84,9.53,28.57,0.00,25636.00,631.00,873.64,884.25,2020.15,567.37,0.17,32.07,1.00,,
24/03/2021,52.31,7.78,1.61,1.05,2.78,49523.88,9.50,28.56,0.00,25711.40,631.00,865.39,888.79,2019.56,567.29,0.23,36.64,1.00,,
25/03/2021,53.56,7.60,1.49,1.07,2.34,48059.56,9.49,28.54,0.00,25711.40,632.00,861.82,897.63,2017.35,569.51,0.20,34.22,1.00,,
26/03/2021,52.93,7.56,1.44,1.21,2.14,49574.14,9.72,28.55,41.78,24882.00,629.00,860.49,895.79,2028.93,566.87,0.28,33.53,1.00,,
27/03/2021,51.76,7.91,1.44,1.24,2.32,49998.00,9.43,28.57,0.00,25636.00,633.00,866.61,896.37,2021.24,570.39,0.22,33.54,1.00,,
28/03/2021,0.00,0.00,0.00,0.00,0.00,49645.90,9.56,28.57,0.00,25786.80,633.00,864.84,888.76,2010.01,569.83,0.17,32.27,1.00,,
29/03/2021,52.81,7.90,1.47,1.35,2.52,49997.61,9.55,28.57,0.00,25636.00,633.00,860.54,890.38,2013.45,569.55,0.17,24.13,1.00,,
30/03/2021,53.78,7.86,1.51,1.30,2.60,49995.88,9.65,28.59,0.00,25711.40,627.00,856.99,890.45,2031.81,569.83,0.17,27.10,1.00,,
31/03/2021,53.12,8.02,1.53,1.28,2.28,49752.64,9.63,28.56,0.00,25334.40,640.00,859.78,886.33,2037.89,581.24,0.17,29.40,1.00,,
01/04/2021,54.72,8.08,1.50,1.16,2.78,49110.85,9.49,28.57,0.00,26163.80,628.00,865.59,887.16,2055.05,570.94,0.18,32.02,1.00,,
02/04/2021,53.20,8.74,1.49,1.23,2.64,48762.38,9.68,28.68,0.00,25560.60,629.00,862.68,884.03,2042.35,571.82,0.10,21.76,1.00,,
03/04/2021,51.34,9.16,1.49,1.19,3.18,48499.39,9.73,29.13,0.00,24354.20,610.00,869.98,895.17,2048.63,553.62,0.10,33.80,0.96,,
04/04/2021,50.07,9.43,1.52,1.27,2.78,48498.56,9.66,28.94,0.00,25937.60,636.00,875.42,890.26,2040.74,576.55,0.17,27.78,1.00,,
05/04/2021,51.03,9.40,1.55,1.22,3.12,49254.75,9.58,28.97,0.00,25636.00,636.00,882.35,886.95,2051.65,578.24,0.15,29.94,1.00,,
06/04/2021,51.42,9.12,1.56,1.30,2.58,49994.92,9.48,29.19,0.00,25786.80,636.00,885.55,882.98,2054.07,583.10,0.20,32.33,1.00,,
07/04/2021,51.08,9.39,1.57,1.26,2.60,50000.24,9.50,29.37,0.00,25259.00,641.00,890.02,888.48,2060.93,586.50,0.17,33.50,1.00,,
08/04/2021,50.54,8.96,1.59,1.31,2.04,49958.92,9.50,29.47,0.00,26163.80,632.00,891.26,888.96,2067.87,579.79,0.17,31.49,1.00,,
09/04/2021,49.81,9.56,1.60,1.30,2.80,49994.28,9.54,29.56,0.00,25560.60,635.00,882.48,893.56,2100.93,581.07,0.17,29.21,1.00,,
10/04/2021,51.36,9.48,1.57,1.25,2.74,50000.57,9.38,29.47,0.00,25786.80,634.00,875.07,903.88,2136.36,580.19,0.20,31.20,1.00,,
11/04/2021,52.46,10.15,1.72,1.19,2.64,50002.83,9.51,29.54,0.00,25786.80,635.00,878.02,910.50,2121.92,580.55,0.17,35.60,1.00,,
12/04/2021,0.00,0.00,0.00,0.00,0.00,49999.52,9.51,29.48,0.00,25786.80,634.00,905.39,907.94,2126.55,579.33,0.30,33.61,1.00,,
13/04/2021,50.07,9.84,1.60,1.16,2.46,49996.46,9.48,29.55,0.00,25259.00,634.00,906.30,908.50,2152.85,580.97,0.20,30.42,1.00,,
14/04/2021,50.97,9.77,1.60,0.96,2.16,49996.47,9.38,29.49,41.67,25786.80,634.00,898.36,909.57,2155.38,580.91,0.17,32.82,1.00,,
15/04/2021,49.09,10.07,1.59,1.15,3.14,50010.97,9.45,29.50,41.67,25711.40,639.00,896.06,909.58,2172.79,579.46,0.17,36.51,1.00,,
16/04/2021,50.52,10.13,1.60,1.11,2.58,45194.24,9.58,28.10,83.97,25711.40,602.00,872.56,911.19,2200.11,547.90,0.16,35.74,0.99,,
17/04/2021,49.77,9.88,1.59,1.19,3.24,50057.97,9.45,29.53,0.00,25259.00,639.00,889.72,907.17,2169.36,580.43,0.20,31.00,1.00,,
18/04/2021,50.64,9.92,1.62,1.22,2.82,50021.09,9.54,29.53,0.00,25937.60,639.00,883.34,905.82,2177.39,580.48,0.17,36.23,1.00,,
19/04/2021,49.79,10.11,1.75,1.16,2.84,50040.44,9.42,29.53,166.78,25862.20,640.00,889.47,901.68,2149.92,580.18,0.30,36.51,1.00,,
20/04/2021,50.65,9.40,1.79,1.49,2.46,50051.51,9.53,29.54,0.00,25560.60,633.00,873.60,902.50,2131.86,574.93,0.00,30.96,1.00,,
21/04/2021,51.06,8.72,1.74,1.45,2.50,50047.20,9.56,29.55,0.00,25711.40,633.00,866.05,901.07,2134.15,574.93,0.23,29.29,1.00,,
22/04/2021,49.39,8.31,1.84,1.42,2.48,46055.77,9.48,26.41,0.00,25560.60,564.00,850.59,903.35,2045.40,513.30,0.00,34.38,1.00,,
23/04/2021,51.68,8.39,1.82,1.23,2.54,45720.37,9.48,25.96,0.00,25711.40,558.00,848.08,903.03,2007.21,506.97,0.18,39.74,1.00,,
24/04/2021,51.40,8.32,1.81,1.20,2.50,46357.38,9.54,25.96,0.00,25636.00,557.00,855.77,886.63,1997.16,506.09,0.20,35.82,1.00,,
25/04/2021,52.13,8.12,1.61,1.33,2.26,45121.63,9.62,25.97,0.00,25560.60,557.00,852.85,882.39,1987.66,506.16,0.17,30.66,1.00,,
26/04/2021,52.32,8.06,1.58,1.40,2.00,45426.26,9.48,25.96,0.00,25937.60,556.00,850.11,884.51,2000.71,506.57,0.15,29.67,1.00,,
27/04/2021,52.28,8.04,1.66,1.39,2.84,43023.73,9.54,25.98,0.00,25485.20,553.00,852.56,894.00,2003.12,503.93,0.17,37.19,1.00,,
28/04/2021,51.85,8.21,1.69,1.14,2.70,44003.81,9.46,25.89,0.00,25711.40,542.00,847.73,890.58,1977.05,495.01,0.17,35.26,0.98,,
29/04/2021,52.07,7.99,1.65,1.11,2.44,45485.89,9.59,25.95,0.00,25636.00,537.00,846.09,896.84,2028.89,490.09,0.17,30.92,1.00,,
30/04/2021,52.93,7.95,1.56,1.37,3.74,45519.53,9.63,25.95,0.00,25786.80,530.00,842.02,892.08,2017.88,483.93,0.17,22.91,1.00,,
01/05/2021,0.00,0.00,0.00,0.00,0.00,47478.78,9.61,27.75,0.00,25636.00,592.00,865.19,900.02,2042.24,537.51,0.17,38.97,1.00,,
02/05/2021,53.05,8.21,1.50,1.33,2.48,49992.53,9.53,29.12,0.00,25711.40,625.00,886.56,894.60,2114.34,566.55,0.17,33.36,1.00,,
03/05/2021,52.48,8.71,1.52,1.26,2.28,50039.52,9.51,29.10,0.00,25636.00,625.00,886.35,906.95,2209.54,566.55,0.23,35.49,1.00,,
04/05/2021,51.57,9.54,1.44,1.07,2.52,50038.78,9.58,29.09,0.00,25636.00,641.00,888.26,907.65,2211.60,564.08,0.23,31.82,1.00,,
05/05/2021,50.11,9.47,1.50,0.94,2.66,49998.70,9.39,29.15,0.00,25711.40,643.00,882.67,905.89,2230.87,565.84,0.22,26.91,1.00,,
06/05/2021,51.79,9.31,1.54,0.87,2.56,50127.50,9.49,29.13,0.00,25636.00,637.00,882.48,907.59,2245.49,565.56,0.20,27.92,1.00,,
07/05/2021,51.08,9.36,1.51,0.80,2.60,50072.27,9.56,29.38,0.00,25937.60,634.00,900.37,896.71,2228.05,562.92,0.22,31.44,1.00,,
08/05/2021,49.81,9.55,1.43,0.74,2.26,50124.50,9.50,29.33,0.00,25485.20,633.00,906.46,896.98,2236.29,562.36,0.13,28.80,1.00,,
09/05/2021,51.95,9.59,1.51,0.71,2.00,50124.58,9.51,29.46,0.00,25711.40,641.00,904.29,899.48,2218.29,564.08,0.20,29.62,1.00,,
10/05/2021,50.31,9.40,1.48,0.76,1.98,50143.70,9.54,29.41,0.00,25711.40,640.00,898.71,900.32,2207.34,563.20,0.23,26.55,1.00,,
11/05/2021,51.55,9.60,1.44,0.84,2.26,50136.26,9.52,29.44,0.00,25334.40,622.00,877.18,898.86,2211.72,565.97,0.20,24.30,1.00,,
12/05/2021,51.00,9.31,1.38,0.96,2.52,50134.00,9.56,29.57,0.00,26013.00,621.00,874.75,896.10,2203.40,568.91,0.20,21.94,1.00,,
13/05/2021,50.58,9.32,1.40,1.04,3.04,49182.80,9.58,29.44,0.00,25334.40,603.00,886.12,896.35,2160.83,555.28,0.17,31.06,0.98,,
14/05/2021,51.42,8.90,1.33,1.04,2.60,50117.53,9.44,29.56,0.00,25334.40,617.00,898.14,901.55,2201.61,560.29,0.20,31.06,1.00,,
15/05/2021,51.29,9.26,1.38,1.20,2.92,50040.21,9.44,29.55,0.00,26088.40,616.00,886.96,898.62,2208.43,559.41,0.23,26.68,1.00,,
16/05/2021,53.92,9.10,1.41,1.17,2.66,50134.36,9.59,29.53,0.00,25711.40,623.00,890.13,906.60,2227.27,557.69,0.20,25.15,1.00,,
