Repository: josejhc/Roasting-Process-Simulator_GrupoMexico

File: data_bases/ffinal.csv (part 5 of 10)
Día,Zn,Fe,Cu,Pb,Ins.,Flujo de aire al Tostador,Humedad conc,Conc. humedo alimentado (ton/hr),Agua alim. al Tostador (Lts/hr),Oxigeno consumido (m3),Concentrado Tostado,Temp. Garganta,Prom. Cama Tostador,Presion caja de viento,Produccion de calcina,Temp. Amb. Prom *,Días Tostador,delta_P,ciclo_operativo
13/05/2020,50.17,9.07,1.14,0.94,3.24,50130.84,9.48,32.53,0.00,25786.80,654.00,868.13,895.24,2080.34,593.06,26.99,1.00,5.35,11.00
14/05/2020,50.20,9.12,1.20,0.93,3.36,50130.74,9.41,32.56,0.00,25485.20,655.00,873.48,893.75,2084.21,593.82,27.37,1.00,3.87,11.00
15/05/2020,48.74,9.24,1.29,0.93,3.90,50138.03,9.55,32.98,0.00,26013.00,638.00,886.91,901.01,2098.10,578.86,33.07,1.00,13.89,11.00
16/05/2020,50.05,9.62,1.21,0.91,3.00,49944.70,9.47,32.99,0.00,25560.60,639.00,847.13,889.94,2071.90,579.74,34.48,1.00,-26.19,11.00
17/05/2020,52.56,8.91,1.45,0.92,3.64,47395.63,9.38,31.29,0.00,17266.60,545.00,788.19,888.63,1941.74,496.79,23.16,0.90,-130.16,11.00
18/05/2020,50.80,8.55,1.34,1.12,2.98,41413.60,0.00,0.00,0.00,0.00,0.00,0.00,0.00,1524.36,0.00,0.37,0.00,-417.38,11.00
19/05/2020,0.00,0.00,0.00,0.00,0.00,0.00,0.00,0.00,0.00,0.00,0.00,0.00,0.00,0.00,0.00,0.40,0.00,Error,11.00
20/05/2020,0.00,0.00,0.00,0.00,0.00,40150.89,9.43,44.93,0.00,20735.00,186.00,795.16,876.51,2060.89,168.68,15.49,0.37,Error,11.00
21/05/2020,52.56,8.91,1.45,0.92,3.64,44534.82,9.42,27.74,0.00,24806.60,523.00,813.69,904.06,2106.69,477.25,34.47,1.00,582.33,11.00
22/05/2020,50.80,8.55,1.34,1.12,2.98,49699.06,9.11,30.38,0.00,25636.00,602.00,882.51,883.28,1984.39,529.76,32.21,1.00,-122.30,11.00
23/05/2020,50.91,9.18,1.33,0.74,3.38,50033.24,9.40,31.23,0.00,25786.80,634.00,901.43,898.94,2068.37,572.43,34.21,1.00,83.98,11.00
24/05/2020,50.44,9.31,1.32,0.80,3.18,50072.02,9.62,31.35,0.00,25636.00,632.00,915.93,899.67,2092.51,573.17,45.26,1.00,24.14,11.00
25/05/2020,50.60,9.33,1.35,0.88,2.98,50086.32,9.52,31.36,0.00,25560.60,633.00,903.05,892.05,2090.24,574.30,38.17,1.00,-2.27,11.00
26/05/2020,51.92,8.77,1.33,0.95,3.22,50129.31,9.50,31.37,0.00,25409.80,638.00,898.61,896.70,2102.93,574.04,28.21,1.00,12.68,11.00
27/05/2020,51.03,8.92,1.38,1.06,3.28,49174.85,9.57,31.11,0.00,25183.60,619.00,884.94,895.94,2061.61,562.32,28.12,0.99,-41.32,11.00
28/05/2020,50.16,9.20,1.37,1.01,3.62,50070.64,9.50,31.36,0.00,25183.60,633.00,900.71,897.88,2047.22,574.64,34.69,1.00,-14.39,11.00
29/05/2020,50.27,9.46,1.40,0.96,3.64,50144.75,9.36,31.40,0.00,24882.00,636.00,912.99,888.32,2066.22,576.56,34.86,1.00,19.00,11.00
30/05/2020,51.39,9.37,1.43,1.01,3.40,49766.25,9.48,31.37,0.00,25183.60,656.00,884.71,891.77,2066.99,593.62,39.10,0.99,0.77,11.00
31/05/2020,50.98,9.37,1.52,1.07,3.60,50163.65,9.43,31.30,0.00,25032.80,668.00,890.65,901.13,2076.23,599.18,34.59,1.00,9.24,11.00
01/06/2020,51.38,8.73,1.34,1.03,3.14,47923.64,9.34,31.06,0.00,25032.80,600.00,888.67,899.97,1982.04,544.34,32.54,0.96,-94.18,11.00
02/06/2020,51.22,9.02,1.41,1.09,3.60,50154.15,9.55,31.33,0.00,25334.40,632.00,901.29,895.55,2036.44,574.15,31.63,1.00,54.39,11.00
03/06/2020,49.43,9.43,1.36,1.07,3.24,49560.78,9.48,31.22,0.00,24957.40,630.00,895.24,894.80,2031.74,567.80,30.83,0.99,-4.70,11.00
04/06/2020,49.65,9.45,1.55,1.20,3.38,48603.09,9.62,31.17,0.00,25485.20,634.00,888.11,904.00,2065.94,569.32,30.18,1.00,34.20,11.00
05/06/2020,51.90,8.34,1.34,1.09,3.36,49755.13,9.57,31.63,0.00,25862.20,640.00,883.10,912.74,2060.07,578.73,29.83,1.00,-5.87,11.00
06/06/2020,51.18,8.41,1.30,1.17,3.48,50118.01,9.58,31.65,0.00,25485.20,651.00,883.18,908.09,2061.25,577.77,30.38,1.00,1.18,11.00
07/06/2020,0.00,0.00,0.00,0.00,0.00,48471.64,9.63,30.90,0.00,25560.60,630.00,847.56,908.02,2048.15,559.06,31.02,0.99,Error,11.00
08/06/2020,52.18,8.32,1.45,0.95,3.68,46488.60,9.57,29.87,41.81,25636.00,606.00,834.66,904.74,2017.58,543.14,33.62,1.00,-43.67,11.00
09/06/2020,51.14,8.50,1.30,0.95,3.12,44438.99,9.59,30.59,0.00,25786.80,625.00,833.96,907.66,1984.74,554.22,34.10,0.99,-32.85,11.00
10/06/2020,52.21,7.27,1.26,0.92,2.92,46951.45,9.44,30.92,0.00,25560.60,625.00,837.41,908.24,2025.01,559.22,35.14,0.99,40.28,11.00
11/06/2020,52.75,7.49,1.25,1.03,3.50,47995.54,9.53,31.29,0.00,25636.00,652.00,856.98,908.74,2075.06,582.98,39.02,1.00,50.05,11.00
12/06/2020,52.76,7.62,1.27,0.88,2.46,47992.01,9.36,31.01,0.00,25711.40,647.00,841.53,896.51,2119.91,578.57,40.45,1.00,44.85,11.00
13/06/2020,51.93,8.05,1.28,0.89,3.10,46805.65,9.46,29.55,0.00,25937.60,611.00,810.62,905.49,2178.97,546.90,38.61,0.99,59.06,11.00
14/06/2020,49.73,7.79,1.27,0.89,3.66,49999.89,9.58,31.00,0.00,25032.80,645.00,828.66,899.32,2155.22,576.82,40.32,1.00,-23.75,11.00
15/06/2020,51.29,8.36,1.00,0.88,2.96,50002.25,9.54,30.96,0.00,26088.40,644.00,818.25,904.66,2160.61,575.94,39.05,1.00,5.39,11.00
16/06/2020,53.10,7.70,1.33,0.77,2.74,49997.95,9.52,30.94,0.00,25636.00,647.00,805.05,908.42,2133.59,576.08,35.48,1.00,-27.02,11.00
17/06/2020,52.94,7.58,1.31,0.82,3.20,49329.29,9.62,30.90,0.00,25409.80,643.00,803.98,912.28,2128.97,575.06,31.38,1.00,-4.62,11.00
18/06/2020,52.40,7.52,1.30,0.81,2.84,48999.82,9.64,30.92,0.00,26239.20,648.00,769.23,913.32,2120.53,574.46,30.97,1.00,-8.45,11.00
19/06/2020,53.05,7.50,1.28,0.70,2.84,45921.55,9.48,30.29,213.98,25485.20,613.00,918.96,910.07,2059.30,548.95,27.04,0.97,-61.23,11.00
20/06/2020,52.73,7.31,1.35,0.77,3.18,49999.50,9.61,30.85,0.00,25560.60,641.00,944.18,904.56,2080.32,573.74,27.19,1.00,21.02,11.00
21/06/2020,52.47,7.49,1.59,0.78,3.58,49069.14,9.64,29.84,41.67,25485.20,619.00,933.50,898.50,2065.71,554.38,25.75,1.00,-14.61,11.00
22/06/2020,52.07,7.49,1.36,0.96,3.50,49972.50,9.51,30.83,0.00,25937.60,646.00,927.99,899.98,2038.35,578.14,28.51,1.00,-27.36,11.00
23/06/2020,53.01,7.40,1.38,0.91,3.44,50003.15,9.62,31.27,0.00,25711.40,654.00,927.41,902.16,2065.18,585.18,31.23,1.00,26.83,11.00
24/06/2020,52.98,7.74,1.38,0.97,3.14,49999.12,9.60,31.12,83.33,25409.80,650.00,921.60,902.62,2068.55,582.78,33.31,1.00,3.38,11.00
25/06/2020,52.71,7.61,1.40,1.05,3.34,50001.56,9.60,31.04,208.33,25862.20,650.00,913.12,903.90,2063.79,581.33,30.03,1.00,-4.77,11.00
26/06/2020,52.58,7.72,1.32,1.04,2.60,49952.45,9.65,31.02,41.67,25862.20,644.00,924.74,896.11,2039.50,581.05,27.26,1.00,-24.28,11.00
27/06/2020,53.10,8.01,1.32,1.13,3.46,49996.66,9.31,31.11,0.00,25560.60,653.00,931.91,893.69,2046.16,583.78,28.98,1.00,6.65,11.00
28/06/2020,51.98,8.19,1.32,1.08,3.30,49997.13,9.46,31.21,0.00,25711.40,650.00,873.05,903.66,2091.31,586.14,26.52,1.00,45.15,11.00
29/06/2020,52.24,7.70,1.47,1.06,3.30,48003.80,9.50,29.71,506.69,25409.80,608.00,845.83,888.68,2104.86,549.18,23.27,0.99,13.55,11.00
30/06/2020,53.28,7.49,1.56,1.12,3.18,48677.17,9.57,3033.35,0.00,8671.00,659.00,809.57,895.46,2074.69,589.06,24.79,1.00,-30.17,11.00
01/07/2020,53.15,7.44,1.60,0.97,3.16,50000.81,9.45,30.61,0.00,0.00,648.00,814.88,894.32,2075.43,579.38,24.23,1.00,0.74,11.00
02/07/2020,53.06,7.17,1.69,1.11,3.68,50001.48,9.61,30.67,0.00,0.00,642.00,831.17,896.57,2063.95,579.56,31.97,1.00,-11.48,11.00
03/07/2020,52.12,7.28,1.67,0.99,3.10,49182.70,9.54,30.47,0.00,0.00,638.00,829.44,899.72,2060.77,576.27,31.50,1.00,-3.18,11.00
04/07/2020,53.17,7.19,1.46,1.06,3.28,46514.26,9.50,28.42,0.00,0.00,539.00,830.14,906.86,2020.46,484.15,24.72,0.89,-40.31,11.00
05/07/2020,0.00,0.00,0.00,0.00,0.00,41711.85,0.00,0.00,0.00,0.00,0.00,0.00,0.00,0.00,0.00,0.33,0.00,0.00,12.00
06/07/2020,0.00,0.00,0.00,0.00,0.00,0.00,0.00,0.00,0.00,0.00,0.00,0.00,0.00,0.00,0.00,0.34,0.00,0.00,12.00
07/07/2020,0.00,0.00,0.00,0.00,0.00,0.00,0.00,0.00,0.00,0.00,0.00,0.00,0.00,0.00,0.00,0.34,0.00,0.00,12.00
08/07/2020,0.00,0.00,0.00,0.00,0.00,0.00,0.00,0.00,0.00,0.00,0.00,0.00,0.00,0.00,0.00,0.35,0.00,0.00,12.00
09/07/2020,0.00,0.00,0.00,0.00,0.00,0.00,0.00,0.00,0.00,0.00,0.00,0.00,0.00,0.00,0.00,0.35,0.00,0.00,12.00
10/07/2020,0.00,0.00,0.00,0.00,0.00,0.00,0.00,0.00,0.00,0.00,0.00,0.00,0.00,0.00,0.00,0.31,0.00,0.00,12.00
11/07/2020,0.00,0.00,0.00,0.00,0.00,0.00,0.00,0.00,0.00,0.00,0.00,0.00,0.00,0.00,0.00,0.33,0.00,0.00,12.00
12/07/2020,0.00,0.00,0.00,0.00,0.00,0.00,0.00,0.00,0.00,0.00,0.00,0.00,0.00,0.00,0.00,0.33,0.00,0.00,12.00
13/07/2020,0.00,0.00,0.00,0.00,0.00,0.00,0.00,0.00,0.00,0.00,0.00,0.00,0.00,0.00,0.00,0.33,0.00,0.00,12.00
14/07/2020,0.00,0.00,0.00,0.00,0.00,0.00,0.00,0.00,0.00,0.00,0.00,0.00,0.00,0.00,0.00,-0.64,0.00,0.00,12.00
15/07/2020,0.00,0.00,0.00,0.00,0.00,0.00,0.00,0.00,0.00,0.00,0.00,0.00,0.00,0.00,0.00,-0.68,0.00,0.00,12.00
16/07/2020,0.00,0.00,0.00,0.00,0.00,0.00,0.00,0.00,0.00,0.00,0.00,0.00,0.00,0.00,0.00,-0.68,0.00,0.00,12.00
17/07/2020,0.00,0.00,0.00,0.00,0.00,0.00,0.00,0.00,0.00,0.00,0.00,0.00,0.00,0.00,0.00,-0.66,0.00,0.00,12.00
18/07/2020,0.00,0.00,0.00,0.00,0.00,0.00,0.00,0.00,0.00,0.00,0.00,0.00,0.00,0.00,0.00,-0.67,0.00,0.00,12.00
19/07/2020,0.00,0.00,0.00,0.00,0.00,0.00,0.00,0.00,0.00,0.00,0.00,0.00,0.00,0.00,0.00,-0.65,0.00,0.00,12.00
20/07/2020,0.00,0.00,0.00,0.00,0.00,0.00,0.00,0.00,0.00,0.00,0.00,0.00,0.00,0.00,0.00,-0.65,0.00,0.00,12.00
21/07/2020,0.00,0.00,0.00,0.00,0.00,0.00,0.00,0.00,0.00,0.00,0.00,0.00,0.00,0.00,0.00,-0.70,0.00,0.00,12.00
22/07/2020,0.00,0.00,0.00,0.00,0.00,0.00,0.00,0.00,0.00,0.00,0.00,0.00,0.00,0.00,0.00,-0.72,0.00,0.00,12.00
23/07/2020,0.00,0.00,0.00,0.00,0.00,0.00,9.50,31.57,0.00,0.00,110.00,0.00,847.70,2005.83,96.80,8.71,0.20,0.00,12.00
24/07/2020,52.34,6.66,1.41,0.80,3.52,43348.49,9.38,28.57,0.00,26013.00,613.00,0.00,895.54,2196.04,539.44,22.90,1.00,175.58,12.00
25/07/2020,53.12,6.44,1.38,0.76,3.46,45895.01,9.47,29.61,0.00,2337.40,617.00,758.96,877.91,2161.73,557.79,23.20,1.00,-34.31,12.00
26/07/2020,53.32,6.45,1.37,0.85,3.12,48594.23,9.48,31.71,0.00,2412.80,666.00,768.11,887.06,2165.75,600.91,17.71,1.00,4.02,12.00
27/07/2020,52.32,6.89,1.53,1.00,3.34,47043.82,9.66,30.34,0.00,14853.80,635.00,886.59,881.97,2166.77,573.56,22.76,1.00,1.02,12.00
28/07/2020,52.05,7.11,1.55,0.94,3.40,48010.76,9.38,31.38,0.00,25862.20,659.00,878.36,892.34,2174.60,594.67,29.05,1.00,7.83,12.00
29/07/2020,52.20,7.43,1.49,0.92,2.78,47300.80,9.40,31.46,0.00,25862.20,661.00,902.63,908.43,2181.22,596.43,32.47,1.00,6.61,12.00
30/07/2020,51.95,7.50,1.62,0.92,3.16,45210.31,9.50,31.31,0.00,25409.80,657.00,912.12,916.83,2198.25,592.91,31.38,1.00,17.04,12.00
31/07/2020,50.99,7.49,1.53,0.89,3.08,45005.83,9.46,31.07,0.00,25937.60,655.00,932.85,915.78,2198.17,592.78,34.75,1.00,-0.09,12.00
01/08/2020,51.89,7.76,1.57,0.98,3.02,47292.33,9.57,31.42,166.67,25485.20,668.00,932.52,907.22,2188.68,592.84,35.43,1.00,-9.49,12.00
02/08/2020,52.12,8.05,1.48,0.80,3.16,48848.31,9.41,31.69,0.00,26314.60,675.00,915.80,898.68,2248.80,599.00,31.63,1.00,60.12,12.00
03/08/2020,52.02,7.41,1.30,0.65,3.00,48435.40,9.36,31.35,0.00,24957.40,669.00,907.24,892.12,2218.96,593.72,32.06,1.00,-29.84,12.00
04/08/2020,53.37,7.16,1.31,0.60,2.74,49141.94,9.43,31.78,0.00,25862.20,677.00,912.99,890.99,2202.93,600.76,32.18,1.00,-16.03,12.00
05/08/2020,52.68,7.45,1.30,0.63,2.84,49998.53,9.56,31.91,0.00,25560.60,669.00,905.36,883.17,2196.66,593.72,27.25,1.00,-6.28,12.00
06/08/2020,52.61,7.56,1.24,0.66,2.52,49999.53,9.42,31.74,0.00,25636.00,667.00,898.51,878.64,2176.51,591.96,26.42,1.00,-20.15,12.00
07/08/2020,52.48,8.03,1.31,0.62,3.06,49997.77,9.53,31.76,0.00,25636.00,656.00,896.62,883.58,2208.55,592.07,26.98,1.00,32.05,12.00
08/08/2020,51.77,7.85,1.33,0.84,2.98,49899.84,9.55,31.75,0.00,25636.00,657.00,858.77,883.80,2212.34,592.20,25.88,1.00,3.79,12.00
09/08/2020,54.50,7.66,1.42,0.84,3.10,49976.11,9.51,31.76,0.00,25786.80,657.00,848.02,890.51,2182.71,592.20,28.66,1.00,-29.63,12.00
10/08/2020,51.84,7.50,1.45,0.82,3.10,49748.28,9.58,31.27,0.00,25560.60,646.00,832.29,889.77,2226.56,582.52,25.58,1.00,43.85,12.00
11/08/2020,52.08,7.86,1.29,0.87,3.16,50006.30,9.56,31.74,0.00,25862.20,656.00,867.86,895.43,2199.05,591.32,26.41,1.00,-27.51,12.00
12/08/2020,52.51,7.71,1.48,0.95,3.02,49999.80,9.48,31.94,0.00,25636.00,642.00,880.15,894.69,2191.86,579.46,28.51,1.00,-7.19,12.00
13/08/2020,51.31,8.06,1.52,0.98,4.06,49989.39,9.58,31.96,0.00,25711.40,642.00,880.33,894.60,2200.93,579.46,29.72,1.00,9.07,12.00
14/08/2020,52.08,8.17,1.49,0.85,3.16,49997.70,9.50,32.40,0.00,25711.40,652.00,890.94,899.41,2212.57,588.26,34.62,1.00,11.64,12.00
15/08/2020,50.24,8.14,1.31,0.93,2.82,49997.95,9.47,32.48,0.00,25636.00,646.00,893.86,900.31,2218.80,582.98,33.63,1.00,6.23,12.00
16/08/2020,49.98,8.13,1.47,0.95,2.94,49480.49,9.55,32.33,0.00,25560.60,642.00,889.99,901.64,2198.17,579.46,32.69,1.00,-20.63,12.00
17/08/2020,51.82,8.15,1.48,0.84,3.00,50000.10,9.48,32.48,0.00,25862.20,645.00,891.09,899.34,2184.20,583.01,33.71,1.00,-13.96,12.00
18/08/2020,51.39,7.96,1.41,1.00,2.88,49989.56,9.58,32.50,0.00,25636.00,633.00,910.14,895.68,2151.90,571.27,32.71,1.00,-32.30,12.00
19/08/2020,52.21,8.44,1.21,1.17,3.54,49995.19,9.52,32.78,0.00,25485.20,640.00,905.03,901.06,2182.05,577.43,32.92,1.00,30.15,12.00
20/08/2020,51.18,8.58,1.27,1.26,2.48,45190.57,9.66,29.60,0.00,23147.80,356.00,881.50,898.86,2115.26,327.51,14.12,0.68,-66.79,12.00
21/08/2020,0.00,0.00,0.00,0.00,0.00,0.00,0.00,0.00,0.00,-4976.40,0.00,0.00,0.00,0.00,0.00,-0.40,0.00,Error,12.00
22/08/2020,0.00,0.00,0.00,0.00,0.00,39961.36,9.50,32.10,0.00,0.00,113.00,828.56,873.99,2091.63,99.44,8.97,0.24,Error,12.00
23/08/2020,50.67,8.54,1.27,1.07,2.66,48428.06,9.45,30.50,291.67,30763.20,591.00,854.34,890.21,2188.18,534.31,31.34,1.00,72.92,12.00
24/08/2020,52.30,8.67,1.30,1.02,2.54,44334.62,9.29,28.96,334.73,25636.00,557.00,853.23,900.85,2138.92,503.78,30.98,1.00,-49.27,12.00
25/08/2020,53.83,5.23,1.64,1.09,3.50,46926.69,9.51,31.43,41.84,25786.80,608.00,863.24,893.26,2126.73,549.39,29.03,1.00,-12.18,12.00
26/08/2020,51.85,7.62,1.51,1.39,2.93,50318.73,9.41,32.74,0.00,25636.00,640.00,872.06,892.37,2236.29,577.55,26.88,1.00,109.56,12.00
27/08/2020,52.64,7.53,1.42,1.01,2.28,49957.93,9.48,32.62,0.00,25636.00,637.00,869.61,896.32,2239.28,574.91,27.01,1.00,2.99,12.00
28/08/2020,52.75,6.47,0.83,1.14,3.06,49997.42,9.48,32.76,0.00,25862.20,640.00,869.40,896.78,2236.08,577.55,22.37,1.00,-3.20,12.00
29/08/2020,52.23,7.42,1.45,1.06,2.44,47430.79,9.53,31.39,0.00,25560.60,610.00,861.29,898.77,2233.88,551.20,23.30,1.00,-2.19,12.00
30/08/2020,52.40,6.83,1.43,1.04,2.74,49474.48,9.44,32.45,0.00,25711.40,638.00,855.12,900.78,2215.92,570.95,24.48,1.00,-17.96,12.00
31/08/2020,52.50,6.74,1.40,1.09,2.68,50050.86,9.63,32.91,0.00,25711.40,630.00,855.59,897.09,2231.65,568.91,26.54,1.00,15.72,12.00
01/09/2020,53.16,7.34,1.47,0.95,2.66,50062.29,9.38,32.95,0.00,25711.40,638.00,869.25,892.53,2224.66,575.95,25.75,1.00,-6.99,12.00
02/09/2020,0.00,0.00,0.00,0.00,0.00,50083.99,9.43,31.66,0.00,25711.40,635.00,876.44,881.51,2206.28,573.31,26.20,1.00,Error,12.00
03/09/2020,54.08,7.43,1.49,1.11,2.78,50469.70,9.50,32.96,0.00,25636.00,638.00,880.40,879.39,2195.01,575.95,28.93,1.00,-29.65,12.00
04/09/2020,52.35,7.44,1.50,1.01,2.76,50033.18,9.56,33.21,0.00,25636.00,643.00,891.09,889.16,2200.59,580.46,34.19,1.00,5.59,12.00
05/09/2020,52.92,7.57,1.45,0.93,2.84,50205.51,9.28,33.28,0.00,25711.40,646.00,892.28,891.12,2203.25,583.36,32.67,1.00,2.66,12.00
06/09/2020,52.40,7.93,1.47,0.83,2.90,50166.56,9.62,33.27,0.00,25786.80,643.00,873.54,890.17,2225.66,580.72,30.33,1.00,22.41,12.00
07/09/2020,52.18,7.62,1.38,1.10,2.70,50133.15,9.55,33.25,0.00,25560.60,643.00,879.54,889.78,2175.35,580.72,30.55,1.00,-50.31,12.00
08/09/2020,51.19,7.55,1.50,1.19,3.44,47139.90,9.41,33.47,0.00,17568.20,398.00,875.67,875.21,2028.51,365.03,16.76,0.60,-146.84,12.00
09/09/2020,0.00,0.00,0.00,0.00,0.00,40344.36,9.16,28.62,308.22,11762.40,243.00,859.70,912.22,1983.85,213.84,14.45,0.41,Error,12.00
10/09/2020,52.06,7.61,1.61,1.20,3.06,43819.39,9.57,28.77,333.33,22544.60,584.00,853.94,908.25,2068.06,528.50,34.20,1.00,39.55,12.00
11/09/2020,50.58,7.83,1.31,1.11,2.62,43023.49,9.50,28.52,2500.00,26239.20,584.00,852.61,909.05,2069.01,528.50,37.21,1.00,0.94,12.00
12/09/2020,52.72,8.20,1.40,1.04,2.48,48625.49,9.47,30.34,254.06,25409.80,614.00,867.24,893.25,2134.68,554.90,30.08,0.98,65.68,12.00
13/09/2020,51.86,7.60,1.37,1.23,2.68,49995.51,9.54,31.06,0.00,25937.60,639.00,871.81,895.25,2205.91,576.90,30.67,1.00,71.22,12.00
14/09/2020,51.16,8.41,1.35,1.17,2.72,49717.61,9.55,30.97,0.00,25636.00,637.00,871.82,903.41,2220.25,575.38,29.50,1.00,14.35,12.00
15/09/2020,52.64,6.55,1.46,1.12,2.58,49997.71,9.61,31.12,0.00,25711.40,640.00,870.94,898.14,2227.54,577.86,28.15,1.00,7.29,12.00
16/09/2020,53.25,6.20,1.60,1.09,2.74,50001.28,9.63,31.14,0.00,25862.20,640.00,870.59,897.17,2233.47,577.86,27.48,1.00,5.93,12.00
17/09/2020,52.72,6.08,1.55,1.17,2.76,49999.91,9.44,31.10,0.00,25560.60,641.00,862.29,897.35,2235.23,578.74,27.03,1.00,1.76,12.00
18/09/2020,53.77,6.14,1.62,1.03,2.68,50120.54,9.64,31.13,0.00,25862.20,640.00,857.89,895.57,2245.34,577.86,27.51,1.00,10.11,12.00
19/09/2020,53.30,5.97,1.57,0.95,2.96,50080.73,9.64,31.17,0.00,25711.40,641.00,861.75,890.55,2238.96,578.74,30.49,1.00,-6.38,12.00
20/09/2020,52.94,5.94,1.57,1.05,2.84,50123.53,9.50,31.11,0.00,25786.80,641.00,864.47,897.53,2220.22,578.18,31.69,1.00,-18.74,12.00
21/09/2020,52.53,6.11,1.53,1.09,2.84,50130.88,9.45,31.04,0.00,25636.00,640.00,863.09,901.52,2222.13,577.30,31.28,1.00,1.92,12.00
22/09/2020,53.42,6.53,1.48,0.99,3.06,50137.34,9.62,31.12,0.00,25711.40,640.00,863.36,898.24,2228.94,577.30,29.80,1.00,6.81,12.00
23/09/2020,52.31,7.60,1.67,0.96,3.06,50123.75,9.52,31.09,0.00,25334.40,641.00,866.81,897.80,2198.87,578.18,32.44,1.00,-30.07,12.00
24/09/2020,52.65,7.54,1.75,1.06,2.88,50156.69,9.55,31.06,0.00,26013.00,640.00,864.56,899.45,2207.03,577.30,32.09,1.00,8.16,12.00
25/09/2020,52.89,6.64,1.52,0.85,3.36,50190.04,9.39,31.02,0.00,25711.40,642.00,864.48,901.30,2216.22,576.86,33.31,1.00,9.19,12.00
26/09/2020,52.96,6.65,1.50,0.86,2.36,50514.35,9.58,31.04,0.00,23977.20,649.00,862.84,898.85,2226.63,585.60,32.65,1.00,10.41,12.00
27/09/2020,53.42,6.52,1.59,0.90,2.76,50191.41,9.61,30.91,0.00,25862.20,646.00,862.64,904.83,2230.58,582.96,32.06,1.00,3.95,12.00
28/09/2020,52.88,6.55,1.71,0.99,2.90,50056.46,9.59,30.93,0.00,25786.80,630.00,867.35,904.83,2220.42,568.88,32.86,1.00,-10.17,12.00
29/09/2020,53.15,6.56,1.72,1.01,2.66,50079.20,9.50,31.59,416.67,25711.40,631.00,863.00,904.12,2220.87,569.76,33.67,1.00,0.45,12.00
30/09/2020,52.50,6.36,1.82,1.13,0.00,49523.42,9.63,31.36,708.33,23600.20,650.00,863.32,903.06,2208.79,584.08,40.65,1.00,-12.07,12.00
01/10/2020,52.53,6.58,1.78,1.04,2.70,50012.22,9.55,31.76,500.00,25711.40,638.00,863.95,904.06,2218.81,572.75,35.90,1.00,10.02,12.00
02/10/2020,52.29,6.47,1.82,1.15,2.90,46223.56,9.45,31.66,0.00,26013.00,574.00,859.93,892.69,2084.08,515.16,28.15,0.91,-134.74,12.00
03/10/2020,52.01,7.01,2.06,1.47,3.08,42468.18,9.54,28.16,518.73,24731.20,538.00,847.80,900.10,2060.07,484.98,23.26,0.96,-24.00,12.00
04/10/2020,51.15,6.55,1.95,1.46,3.46,50091.88,9.58,31.78,0.00,25560.60,638.00,865.44,902.61,2202.34,572.98,32.21,1.00,142.27,12.00
05/10/2020,52.60,6.67,1.87,1.40,3.40,50146.21,9.48,31.71,0.00,25937.60,637.00,867.75,905.24,2236.79,572.10,38.70,1.00,34.44,12.00
06/10/2020,51.34,6.50,1.79,1.42,3.10,49293.94,9.62,30.53,0.00,18020.60,541.00,843.89,897.70,2088.06,487.62,0.01,0.89,-148.73,12.00
07/10/2020,51.24,6.59,1.78,1.33,3.12,50108.18,9.56,31.76,0.00,25711.40,636.00,863.63,901.28,2239.24,571.39,32.12,1.00,151.18,12.00
08/10/2020,52.44,6.32,1.74,1.34,3.30,50148.20,9.62,31.80,208.33,22092.20,638.00,865.13,899.49,2253.51,573.18,34.52,1.00,14.27,12.00
09/10/2020,52.55,6.43,1.32,1.23,3.36,50107.67,9.34,31.94,0.00,25636.00,640.00,868.20,895.66,2278.56,578.06,37.36,1.00,25.05,12.00
10/10/2020,53.73,6.51,1.60,1.45,2.96,50128.37,9.76,31.89,0.00,23675.60,638.00,871.60,894.01,2254.11,573.96,38.02,1.00,-24.45,12.00
11/10/2020,50.60,6.44,1.58,1.45,3.04,50142.01,9.33,31.92,0.00,25560.60,641.00,883.76,893.45,2220.66,576.64,43.59,1.00,-33.45,12.00
12/10/2020,52.32,6.62,1.55,1.35,2.30,49706.95,9.48,31.92,0.00,25711.40,637.00,885.51,889.76,2227.00,573.12,37.70,0.99,6.34,12.00
13/10/2020,53.66,6.69,1.58,1.49,2.62,50013.49,9.43,31.96,0.00,25636.00,642.00,881.72,883.83,2211.18,577.52,32.56,1.00,-15.82,12.00
14/10/2020,53.85,6.84,1.52,1.63,2.86,50117.42,9.65,31.93,0.00,23901.80,637.00,877.02,892.30,2212.84,575.49,32.99,1.00,1.66,12.00
15/10/2020,52.47,6.84,1.52,1.25,2.90,50045.27,9.51,31.86,0.00,25862.20,636.00,867.81,899.93,2266.42,574.74,30.01,1.00,53.58,12.00
16/10/2020,53.10,6.78,1.48,1.09,3.06,50004.98,9.49,31.87,0.00,25183.60,637.00,858.34,897.09,2259.09,575.65,31.54,1.00,-7.33,12.00
17/10/2020,53.11,6.75,1.47,1.03,2.84,50004.27,9.60,31.96,0.00,26239.20,648.00,849.10,884.59,2185.88,585.33,27.68,1.00,-73.21,12.00
18/10/2020,0.00,0.00,0.00,0.00,0.00,49999.02,9.46,31.96,0.00,25636.00,649.00,848.53,884.69,2167.52,586.21,25.05,1.00,Error,12.00
19/10/2020,54.35,6.34,1.46,1.03,2.82,49957.28,9.37,31.96,0.00,25409.80,650.00,842.13,880.72,2148.09,586.91,22.81,1.00,-37.80,12.00
20/10/2020,53.70,6.45,1.50,1.09,2.80,49998.63,9.49,31.98,0.00,26013.00,649.00,842.60,888.43,2158.94,586.03,21.77,1.00,10.85,12.00
21/10/2020,53.63,6.91,1.56,1.27,2.68,46271.42,9.65,32.22,0.00,14929.20,329.00,834.42,879.83,1982.58,294.52,7.63,0.49,-176.37,12.00
22/10/2020,0.00,0.00,0.00,0.00,0.00,42538.16,0.00,0.00,0.00,0.00,0.00,0.00,0.00,0.00,0.00,0.56,0.00,0.00,13.00
23/10/2020,0.00,0.00,0.00,0.00,0.00,0.00,0.00,0.00,0.00,0.00,0.00,0.00,0.00,0.00,0.00,0.49,0.00,0.00,13.00
24/10/2020,0.00,0.00,0.00,0.00,0.00,0.00,0.00,0.00,0.00,0.00,0.00,0.00,0.00,0.00,0.00,0.49,0.00,0.00,13.00
25/10/2020,0.00,0.00,0.00,0.00,0.00,0.00,0.00,0.00,0.00,0.00,0.00,0.00,0.00,0.00,0.00,0.50,0.00,0.00,13.00
26/10/2020,0.00,0.00,0.00,0.00,0.00,0.00,0.00,0.00,0.00,0.00,0.00,0.00,0.00,0.00,0.00,0.50,0.00,0.00,13.00
27/10/2020,0.00,0.00,0.00,0.00,0.00,49954.26,9.68,28.48,0.00,30235.40,256.00,798.01,852.83,1700.84,225.28,17.61,0.46,0.00,13.00
28/10/2020,53.67,7.10,1.62,1.14,2.46,47448.22,9.48,30.74,131.48,24135.54,590.00,824.35,901.32,2141.82,533.82,36.64,0.95,159.25,13.00
29/10/2020,51.42,6.52,1.56,1.23,2.94,50002.17,9.46,31.38,291.67,25703.86,637.00,855.17,904.34,2265.37,575.18,37.84,1.00,123.55,13.00
30/10/2020,52.13,7.01,1.63,1.20,2.88,49999.72,9.56,31.47,41.67,25711.40,646.00,864.37,911.15,2280.35,583.10,41.67,1.00,14.98,13.00
31/10/2020,0.00,0.00,0.00,0.00,0.00,50000.65,9.48,31.92,500.00,25560.60,659.00,863.87,904.03,2277.46,594.54,36.54,1.00,Error,13.00
01/11/2020,0.00,0.00,0.00,0.00,0.00,50005.32,9.48,31.45,0.00,26013.00,646.00,875.97,905.46,2249.44,583.10,33.36,1.00,Error,13.00
02/11/2020,52.34,7.37,1.59,1.17,2.66,50001.36,9.41,31.74,0.00,25560.60,654.00,879.13,902.49,2220.22,589.14,26.60,1.00,-57.24,13.00
03/11/2020,53.35,7.08,1.66,1.17,2.78,50003.65,9.53,31.87,625.00,25560.60,656.00,871.27,899.37,2187.68,590.90,33.81,1.00,-32.53,13.00
04/11/2020,48.53,7.08,1.61,1.16,3.32,50001.70,9.58,31.73,541.67,25786.80,652.00,866.32,904.59,2167.59,587.38,24.99,1.00,-20.09,13.00
05/11/2020,52.73,7.12,1.62,1.22,3.01,49999.37,9.49,31.72,41.67,25636.00,645.00,876.99,904.25,2151.83,589.46,24.96,1.00,-15.77,13.00
06/11/2020,52.23,6.78,1.48,1.65,2.72,50001.20,9.47,31.73,125.00,25636.00,648.00,889.72,902.24,2128.36,589.16,24.92,1.00,-23.46,13.00
07/11/2020,52.58,7.29,1.35,1.45,2.80,49999.51,9.52,31.68,166.67,25560.60,645.00,891.89,903.29,2110.53,588.37,31.41,1.00,-17.84,13.00
08/11/2020,53.39,7.54,1.40,1.47,2.36,49996.61,9.37,31.68,541.67,25786.80,646.00,888.03,904.04,2103.53,589.25,33.25,1.00,-7.00,13.00
09/11/2020,53.23,7.64,1.39,1.48,3.30,49995.87,9.48,31.68,416.67,23449.40,645.00,880.85,905.28,2120.04,588.37,35.78,1.00,16.51,13.00
10/11/2020,53.73,7.55,1.49,1.35,2.58,50002.97,9.53,31.72,458.33,22318.40,646.00,874.29,904.20,2128.45,589.25,35.63,1.00,8.41,13.00
11/11/2020,52.45,7.20,1.55,1.00,3.86,49433.91,9.48,31.57,550.85,24128.00,631.00,866.55,905.76,2121.29,576.05,32.61,0.98,-7.16,13.00
12/11/2020,52.50,7.24,1.52,1.02,3.62,49999.49,9.51,31.74,708.33,25937.60,646.00,865.02,909.26,2153.78,589.25,31.44,1.00,32.49,13.00
13/11/2020,53.74,7.66,1.58,1.07,3.70,50002.39,9.45,31.80,583.33,25409.80,648.00,868.17,907.03,2170.28,591.01,34.10,1.00,16.50,13.00
14/11/2020,51.68,7.36,1.66,0.83,3.36,49997.43,9.48,31.75,416.67,25711.40,646.00,876.69,909.06,2137.14,589.25,35.71,1.00,-33.14,13.00
15/11/2020,53.08,7.55,1.81,1.04,3.48,50003.28,9.47,31.74,208.33,25560.60,644.00,881.71,908.73,2135.77,589.41,36.42,1.00,-1.37,13.00
16/11/2020,53.99,7.39,1.71,1.02,3.74,50004.28,9.42,31.89,166.67,25786.80,651.00,886.60,902.57,2117.39,593.07,35.01,1.00,-18.38,13.00
17/11/2020,53.35,7.27,1.77,1.11,3.50,49998.62,9.54,31.76,208.33,25711.40,643.00,892.12,908.12,2129.19,589.95,21.90,1.00,11.80,13.00
18/11/2020,52.53,7.47,1.76,1.10,3.16,50004.95,9.51,31.85,375.00,25636.00,645.00,896.58,904.67,2127.79,591.71,19.68,1.00,-1.40,13.00
19/11/2020,53.51,7.56,1.82,1.12,2.64,49825.16,9.48,31.33,583.33,25560.60,634.00,897.74,905.70,2097.98,581.99,24.22,1.00,-29.81,13.00
20/11/2020,52.76,7.40,1.74,1.14,3.22,49993.73,9.57,31.79,333.33,26088.40,643.00,909.30,907.08,2136.19,589.91,19.32,1.00,38.21,13.00
21/11/2020,52.23,7.32,1.69,1.26,3.36,49948.06,9.45,31.75,500.00,25485.20,643.00,899.04,907.10,2130.44,589.91,24.16,1.00,-5.75,13.00
22/11/2020,52.07,7.45,1.49,0.98,3.70,50001.72,9.41,31.70,666.67,25409.80,642.00,896.26,910.57,2094.95,589.15,25.60,1.00,-35.49,13.00
23/11/2020,52.21,7.25,1.48,1.04,3.78,50001.09,9.51,31.70,541.67,25711.40,642.00,889.71,910.59,2061.42,588.72,29.07,1.00,-33.54,13.00
24/11/2020,54.12,6.72,1.37,0.78,3.72,47865.16,9.50,31.52,787.75,25711.40,613.00,883.82,902.99,2011.03,563.63,23.94,0.95,-50.39,13.00
25/11/2020,53.86,6.94,1.25,0.76,3.80,50000.40,9.53,31.67,1416.67,25334.40,648.00,887.31,910.68,2119.44,594.43,33.98,1.00,108.41,13.00
26/11/2020,54.26,7.30,1.27,0.89,3.62,49577.86,9.53,30.96,875.00,26013.00,632.00,881.17,910.16,2124.34,580.35,31.98,1.00,4.89,13.00
27/11/2020,53.13,7.63,1.24,0.95,3.36,49898.21,9.50,31.67,1500.00,25560.60,648.00,893.75,909.29,2108.28,594.19,34.18,1.00,-16.05,13.00
28/11/2020,52.80,8.12,1.27,0.88,2.70,50002.31,9.60,31.66,1666.67,25711.40,652.00,894.89,908.96,2075.30,593.52,33.83,1.00,-32.98,13.00
29/11/2020,52.38,7.81,1.28,0.83,3.08,49992.71,9.48,31.59,1625.00,25485.20,651.00,902.68,908.70,2079.23,592.64,32.98,1.00,3.93,13.00
30/11/2020,52.94,7.96,1.25,1.13,3.28,50877.89,9.44,31.20,916.67,19528.60,635.00,900.84,910.59,2105.09,573.70,36.92,1.00,25.86,13.00
01/12/2020,52.29,7.69,1.21,0.87,2.94,50985.25,9.40,31.40,750.00,22167.60,647.00,905.66,912.13,2161.36,589.26,40.63,1.00,56.27,13.00
02/12/2020,52.97,7.40,1.30,0.72,3.28,48912.73,9.52,31.24,430.73,25636.00,623.00,887.97,910.58,2162.59,566.33,31.85,0.97,1.23,13.00
03/12/2020,52.58,7.39,1.39,0.79,3.06,51006.08,9.49,31.69,41.67,24505.00,654.00,901.08,911.86,2213.16,594.78,33.84,1.00,50.57,13.00
04/12/2020,0.00,0.00,0.00,0.00,0.00,50009.84,9.54,30.13,78.53,14853.80,316.00,861.44,861.87,1761.39,299.84,18.38,0.53,Error,13.00
05/12/2020,53.88,7.04,1.35,0.91,2.70,49500.76,9.48,31.69,42.11,25862.20,659.00,906.70,908.27,2222.37,592.18,23.94,0.99,9.21,13.00
06/12/2020,53.13,7.31,1.45,0.95,2.00,50000.32,9.25,31.70,375.00,25560.60,675.00,901.15,913.77,2253.17,599.00,29.79,1.00,30.80,13.00
07/12/2020,51.76,7.88,1.51,0.86,1.62,50934.47,9.52,31.72,125.00,25560.60,673.00,910.12,912.31,2241.98,597.24,31.30,1.00,-11.19,13.00
08/12/2020,52.03,7.97,1.49,0.85,3.12,50998.32,9.56,31.80,41.67,29632.20,663.00,913.21,907.38,2225.03,600.16,34.15,1.00,-16.95,13.00
09/12/2020,53.23,7.81,1.52,1.02,2.92,50999.97,9.50,31.95,0.00,21715.20,664.00,909.65,901.88,2212.01,603.54,33.34,1.00,-13.02,13.00
10/12/2020,47.45,8.10,1.58,1.02,3.08,50991.27,9.50,31.79,41.67,26013.00,661.00,918.91,910.76,2197.60,600.90,36.11,1.00,-14.41,13.00
11/12/2020,50.94,8.42,1.60,1.18,3.63,50967.67,9.55,31.71,41.67,25636.00,661.00,912.44,912.05,2225.45,598.41,39.17,1.00,27.85,13.00
12/12/2020,50.27,9.01,1.62,1.52,3.28,50903.88,9.44,31.71,208.33,25636.00,662.00,910.97,913.30,2229.60,598.98,40.95,1.00,4.15,13.00
13/12/2020,50.55,8.30,1.64,1.34,3.66,51002.73,9.29,31.44,125.00,25711.40,660.00,905.87,911.82,2236.83,595.30,41.21,1.00,7.23,13.00
14/12/2020,50.84,8.45,1.67,1.33,3.08,50157.37,9.48,31.42,166.67,25636.00,660.00,899.46,911.00,2216.00,596.67,35.22,1.00,-20.83,13.00
15/12/2020,51.39,8.04,1.66,1.30,2.82,50085.44,9.51,31.57,0.00,25786.80,659.00,898.43,907.30,2200.30,599.82,37.38,1.00,-15.70,13.00
16/12/2020,52.51,7.38,1.64,1.36,2.74,49986.11,9.53,29.56,0.00,25786.80,615.00,887.43,896.22,2222.19,561.10,28.56,1.00,21.89,13.00
17/12/2020,52.13,7.36,1.68,1.13,2.76,50035.94,9.30,29.37,0.00,25334.40,613.00,874.90,895.28,2249.38,559.27,29.10,1.00,27.19,13.00
18/12/2020,50.78,7.57,1.80,1.08,2.70,47153.17,9.43,28.18,0.00,25862.20,594.00,857.80,906.45,2251.31,542.55,25.56,1.00,1.93,13.00
19/12/2020,51.38,7.33,1.85,1.03,2.80,46000.16,9.35,27.66,0.00,25409.80,583.00,846.80,907.68,2231.28,532.80,26.67,1.00,-20.03,13.00
20/12/2020,51.89,7.50,1.85,1.02,3.16,45683.49,9.28,27.75,0.00,26013.00,586.00,831.27,892.44,2209.16,535.26,21.64,1.00,-22.12,13.00
21/12/2020,50.57,7.27,1.87,1.07,3.38,45835.43,9.41,27.77,0.00,25636.00,586.00,834.81,901.73,2212.33,534.83,24.03,1.00,3.17,13.00
22/12/2020,51.78,7.59,1.97,1.06,3.58,45953.20,9.27,27.82,0.00,31818.80,588.00,841.80,905.34,2227.52,536.59,17.21,1.00,15.19,13.00
23/12/2020,51.63,7.44,2.00,1.03,4.06,44153.13,9.22,26.50,0.00,19679.40,559.00,836.20,904.32,2152.30,511.07,24.63,1.00,-75.22,13.00
24/12/2020,52.61,7.23,1.85,1.05,3.50,44551.71,9.47,26.35,0.00,25560.60,566.00,831.29,906.37,2121.21,506.25,24.56,1.00,-31.09,13.00
25/12/2020,52.06,7.29,1.83,1.11,3.30,44131.80,9.42,26.38,0.00,25711.40,564.00,831.21,908.29,2114.26,506.99,32.78,1.00,-6.95,13.00
26/12/2020,52.78,7.11,1.75,1.04,3.22,43999.31,9.34,26.41,0.00,25636.00,569.00,830.14,907.41,2119.51,507.84,25.21,1.00,5.25,13.00
27/12/2020,52.71,7.13,1.74,1.03,3.30,43999.73,9.45,26.25,0.00,25937.60,566.00,828.34,912.28,2127.40,503.75,26.30,1.00,7.89,13.00
28/12/2020,52.29,7.51,1.69,1.03,3.42,43999.45,9.45,26.26,0.00,25485.20,566.00,825.54,911.22,2160.90,503.75,25.57,1.00,33.51,13.00
29/12/2020,51.73,7.57,1.64,0.97,3.34,43859.98,9.52,26.34,0.00,25636.00,563.00,827.10,907.52,2157.11,506.11,22.69,1.00,-3.79,13.00
30/12/2020,50.90,7.64,1.59,0.92,3.04,43999.79,9.55,26.24,0.00,25711.40,561.00,822.93,912.64,2181.55,504.35,26.55,1.00,24.44,13.00
31/12/2020,50.86,7.78,10.58,0.81,3.58,44001.28,9.56,26.22,0.00,25786.80,620.00,823.27,913.84,2179.76,556.27,31.87,1.00,-1.79,13.00
01/01/2021,51.64,7.90,1.47,0.80,3.00,44076.72,9.48,26.05,0.00,25636.00,557.00,823.28,917.81,2186.19,500.47,28.01,1.00,6.42,13.00
02/01/2021,52.77,7.73,1.46,0.82,3.24,44978.49,9.48,26.20,0.00,25560.60,560.00,826.79,913.78,2166.72,503.81,30.55,1.00,-19.47,13.00
03/01/2021,51.70,7.57,1.51,1.17,3.50,45304.51,9.53,26.14,0.00,25862.20,558.00,821.23,915.56,2108.77,502.05,25.71,1.00,-57.96,13.00
04/01/2021,51.44,7.18,1.33,1.31,3.80,45212.62,9.51,26.10,0.00,25937.60,557.00,822.83,914.97,2122.98,501.17,27.03,1.00,14.21,13.00
05/01/2021,45.27,7.86,0.58,1.21,3.42,45496.49,9.50,26.15,0.00,24580.40,558.00,827.27,915.35,2189.04,502.05,26.90,1.00,66.06,13.00
06/01/2021,50.70,8.06,1.57,0.96,3.30,45414.84,9.64,26.18,0.00,24052.60,558.00,835.04,914.31,2218.03,502.05,25.72,1.00,28.99,13.00
07/01/2021,49.82,8.84,1.63,0.82,3.90,44621.54,9.58,25.50,0.00,25560.60,544.00,831.35,911.89,2212.50,489.73,24.57,1.00,-5.53,13.00
08/01/2021,50.60,9.20,1.66,0.77,3.34,42991.29,9.56,25.43,0.00,25786.80,527.00,829.16,897.77,2124.68,474.77,23.89,0.97,-87.82,13.00
09/01/2021,47.22,9.05,1.60,0.89,3.20,41512.49,9.38,25.37,260.68,25409.80,520.00,824.52,904.74,2033.46,468.64,25.08,0.96,-91.22,13.00
10/01/2021,50.19,8.95,1.56,0.81,2.94,43938.13,9.34,26.01,458.33,25636.00,556.00,855.10,913.64,2093.84,500.43,29.26,1.00,60.38,13.00
11/01/2021,51.13,8.87,1.63,0.89,3.18,44002.84,9.46,26.63,83.33,25786.80,569.00,877.23,912.51,2088.37,511.87,31.88,1.00,-5.47,13.00
12/01/2021,49.52,8.79,1.56,1.15,3.42,44429.73,9.24,27.45,125.26,25937.60,587.00,893.64,911.54,2079.96,527.71,35.41,1.00,-8.41,13.00
13/01/2021,48.90,7.69,1.75,1.40,3.78,42448.84,9.35,31.38,750.00,14250.60,341.00,832.52,912.66,1993.90,311.23,15.39,0.50,-86.07,13.00
14/01/2021,0.00,0.00,0.00,0.00,0.00,0.00,0.00,0.00,0.00,0.00,0.00,0.00,0.00,0.00,0.00,1.02,0.00,0.00,14.00
15/01/2021,0.00,0.00,0.00,0.00,0.00,0.00,0.00,0.00,0.00,0.00,0.00,0.00,0.00,0.00,0.00,1.03,0.00,0.00,14.00
16/01/2021,0.00,0.00,0.00,0.00,0.00,0.00,0.00,0.00,0.00,0.00,0.00,0.00,0.00,0.00,0.00,1.07,0.00,0.00,14.00
17/01/2021,0.00,0.00,0.00,0.00,0.00,0.00,0.00,0.00,0.00,0.00,0.00,0.00,0.00,0.00,0.00,1.05,0.00,0.00,14.00
18/01/2021,0.00,0.00,0.00,0.00,0.00,0.00,0.00,0.00,0.00,0.00,0.00,0.00,0.00,0.00,0.00,1.03,0.00,0.00,14.00
19/01/2021,0.00,0.00,0.00,0.00,0.00,0.00,0.00,0.00,0.00,0.00,0.00,0.00,0.00,0.00,0.00,1.02,0.00,0.00,14.00
20/01/2021,0.00,0.00,0.00,0.00,0.00,41062.02,9.18,27.45,0.00,4674.80,197.00,777.14,899.90,1937.78,173.36,7.08,0.30,0.00,14.00
21/01/2021,49.82,8.54,1.61,1.14,3.72,46548.34,9.46,29.86,418.12,25259.00,637.00,825.86,905.85,2073.92,571.71,28.83,1.00,80.03,14.00
22/01/2021,49.67,8.23,1.89,1.29,3.34,49999.72,9.46,30.67,41.67,25786.80,662.00,865.18,916.92,2085.40,588.71,28.61,1.00,11.48,14.00
23/01/2021,48.66,9.35,1.79,1.20,3.80,50000.77,9.47,30.67,291.67,24655.80,656.00,868.57,912.23,2107.92,588.78,34.22,1.00,22.52,14.00
24/01/2021,48.09,10.22,1.72,0.94,3.12,49996.54,9.39,30.66,750.00,24354.20,657.00,866.21,914.10,2134.30,589.27,37.82,1.00,26.38,14.00
25/01/2021,48.03,10.29,1.69,0.99,3.30,49640.60,9.51,30.53,750.00,25786.80,653.00,874.49,913.35,2108.42,585.73,29.26,1.00,-25.89,14.00
26/01/2021,48.36,10.89,1.82,1.01,3.08,50002.39,9.63,30.66,1166.67,25786.80,655.00,869.42,911.57,2107.05,587.49,33.73,1.00,-1.37,14.00
27/01/2021,48.60,9.69,1.72,0.96,2.86,50005.57,9.35,30.66,333.33,24806.60,638.00,880.21,916.10,2148.50,572.53,35.31,1.00,41.45,14.00
28/01/2021,49.69,9.23,1.61,1.11,3.12,49999.99,9.35,31.22,625.00,23524.80,637.00,892.30,916.26,2107.01,571.65,26.54,1.00,-41.49,14.00
29/01/2021,50.24,8.77,1.61,1.28,3.02,49999.96,9.48,31.14,541.67,25560.60,634.00,892.93,914.89,2072.17,569.01,23.12,1.00,-34.84,14.00
30/01/2021,51.43,8.12,1.44,1.56,2.68,49997.50,9.41,31.14,666.67,25786.80,631.00,894.28,913.65,2047.33,566.37,35.31,1.00,-24.84,14.00
31/01/2021,51.43,7.99,1.42,1.59,2.70,50003.48,9.52,31.04,500.00,25636.00,649.00,892.96,912.98,2067.34,582.21,40.17,1.00,20.00,14.00
01/02/2021,51.85,8.41,1.46,1.25,2.78,50003.86,9.43,31.15,500.00,25862.20,647.00,896.28,913.27,2064.52,580.49,42.79,1.00,-2.82,14.00
02/02/2021,49.18,8.65,1.48,1.23,2.94,49995.13,9.46,31.16,250.00,25786.80,652.00,900.36,913.00,2076.74,585.00,26.35,1.00,12.22,14.00
03/02/2021,51.10,8.48,1.46,1.19,2.98,49996.96,9.56,31.12,625.00,24052.60,652.00,910.66,913.13,2051.89,584.00,33.90,1.00,-24.84,14.00
04/02/2021,51.87,8.42,1.26,1.79,2.86,49999.37,9.35,31.15,1000.00,25862.20,654.00,906.80,913.41,2039.08,585.76,30.50,1.00,-12.81,14.00
05/02/2021,52.48,7.86,1.20,1.89,3.78,50003.42,9.35,31.16,1291.67,25485.20,653.00,909.47,913.21,2014.32,585.88,30.34,1.00,-24.76,14.00
06/02/2021,50.02,8.48,1.22,2.03,3.16,49625.57,9.28,30.85,1000.00,25862.20,647.00,910.08,913.11,2017.36,580.60,32.48,1.00,3.04,14.00
07/02/2021,49.87,7.18,1.24,1.91,2.76,49995.28,9.27,31.14,1041.67,25711.40,653.00,910.06,913.63,2031.42,585.88,34.37,1.00,14.05,14.00
08/02/2021,49.76,7.05,1.27,1.86,3.04,0.00,9.20,31.17,1568.63,0.00,64.00,777.01,842.39,0.00,56.32,1.60,0.11,0.00,15.00
09/02/2021,0.00,0.00,0.00,0.00,0.00,0.00,0.00,0.00,0.00,0.00,0.00,0.00,0.00,0.00,0.00,-0.61,0.00,0.00,15.00
10/02/2021,0.00,0.00,0.00,0.00,0.00,0.00,0.00,0.00,0.00,0.00,0.00,0.00,0.00,0.00,0.00,-0.66,0.00,0.00,15.00
11/02/2021,0.00,0.00,0.00,0.00,0.00,0.00,0.00,0.00,0.00,0.00,0.00,0.00,0.00,0.00,0.00,-0.65,0.00,0.00,15.00
12/02/2021,0.00,0.00,0.00,0.00,0.00,0.00,0.00,0.00,0.00,0.00,0.00,0.00,0.00,0.00,0.00,-0.65,0.00,0.00,15.00
13/02/2021,0.00,0.00,0.00,0.00,0.00,0.00,0.00,0.00,0.00,0.00,0.00,0.00,0.00,0.00,0.00,-0.62,0.00,0.00,15.00
14/02/2021,0.00,0.00,0.00,0.00,0.00,0.00,0.00,0.00,0.00,0.00,0.00,0.00,0.00,0.00,0.00,-0.58,0.00,0.00,15.00
15/02/2021,0.00,0.00,0.00,0.00,0.00,0.00,0.00,0.00,0.00,0.00,0.00,0.00,0.00,0.00,0.00,-0.63,0.00,0.00,15.00
16/02/2021,0.00,0.00,0.00,0.00,0.00,0.00,0.00,0.00,0.00,0.00,0.00,0.00,0.00,0.00,0.00,-0.64,0.00,0.00,15.00
17/02/2021,0.00,0.00,0.00,0.00,0.00,0.00,0.00,0.00,0.00,0.00,0.00,0.00,0.00,0.00,0.00,-0.71,0.00,0.00,15.00
18/02/2021,0.00,0.00,0.00,0.00,0.00,0.00,0.00,0.00,0.00,0.00,0.00,0.00,0.00,0.00,0.00,-0.76,0.00,0.00,15.00
19/02/2021,0.00,0.00,0.00,0.00,0.00,0.00,0.00,0.00,0.00,0.00,0.00,0.00,0.00,0.00,0.00,-0.69,0.00,0.00,15.00
20/02/2021,0.00,0.00,0.00,0.00,0.00,0.00,0.00,0.00,0.00,0.00,0.00,0.00,0.00,0.00,0.00,-0.73,0.00,0.00,15.00
21/02/2021,0.00,0.00,0.00,0.00,0.00,0.00,0.00,0.00,0.00,0.00,0.00,0.00,0.00,0.00,0.00,-0.70,0.00,0.00,15.00
22/02/2021,0.00,0.00,0.00,0.00,0.00,39503.34,8.83,27.53,0.00,6032.00,167.00,806.50,904.81,1827.06,146.96,7.61,0.29,0.00,15.00
23/02/2021,50.02,7.93,1.49,1.66,3.10,46165.02,9.49,28.38,716.29,24278.80,585.00,834.11,911.68,2041.59,526.04,31.53,0.99,10.18,15.00
24/02/2021,50.55,8.46,1.63,1.42,2.64,49375.13,9.48,29.16,338.03,26239.20,605.00,882.55,908.44,2044.60,538.37,40.44,0.99,3.01,15.00
25/02/2021,50.12,8.73,1.54,1.48,2.58,49996.77,9.58,29.21,458.33,25032.80,610.00,893.82,912.59,2108.56,550.35,33.87,1.00,63.96,15.00
26/02/2021,49.14,9.76,1.58,1.11,2.70,49992.23,9.43,29.08,333.56,25183.60,613.00,896.29,910.19,2125.10,547.98,34.32,1.00,16.54,15.00
27/02/2021,49.94,9.26,1.62,1.06,1.64,49992.23,9.54,72.93,458.33,24655.80,636.00,896.29,910.19,2125.10,568.22,34.32,1.00,0.00,15.00
28/02/2021,50.59,8.98,1.66,1.32,2.92,49998.47,9.48,29.12,251.40,24203.40,635.00,904.92,910.37,2104.52,567.34,38.21,0.99,-20.58,15.00
01/03/2021,50.19,8.96,1.67,1.20,3.04,50003.81,9.35,29.21,83.33,25485.20,623.00,918.70,902.80,2108.45,556.78,34.17,1.00,3.93,15.00
02/03/2021,50.45,9.30,1.63,1.08,3.16,49971.53,9.49,42.02,0.00,25636.00,624.00,925.55,891.17,2081.86,557.66,34.99,1.00,-26.59,15.00
03/03/2021,49.15,9.72,1.59,0.91,3.10,49997.37,9.46,29.25,0.00,25711.40,624.00,924.35,903.12,2109.47,557.66,39.73,1.00,27.61,15.00
04/03/2021,49.01,9.81,1.08,1.80,3.06,49991.92,9.48,29.25,0.00,25636.00,632.00,921.24,905.96,2093.00,556.16,39.15,1.00,-16.47,15.00
05/03/2021,49.64,9.71,1.59,0.89,3.22,50004.65,9.40,29.33,0.00,25259.00,626.00,920.75,904.26,2127.38,559.42,39.29,1.00,34.38,15.00
06/03/2021,48.63,10.38,1.56,0.86,3.04,49357.37,9.38,29.10,0.00,25560.60,629.00,910.00,895.82,2151.49,553.52,39.02,1.00,24.11,15.00
07/03/2021,49.23,9.30,1.47,1.05,3.16,48651.39,9.59,28.53,0.00,25862.20,603.00,892.77,905.16,2113.36,543.16,31.93,1.00,-38.13,15.00
08/03/2021,49.89,9.50,1.46,0.92,3.32,49649.54,9.48,28.80,0.00,25636.00,627.00,897.42,906.91,2074.74,561.15,21.75,1.00,-38.62,15.00
09/03/2021,49.19,10.19,1.50,0.93,3.06,49998.46,9.58,28.54,0.00,21262.80,617.00,880.85,903.37,2087.64,555.98,34.98,1.00,12.90,15.00
10/03/2021,47.57,10.66,1.64,0.84,3.16,49999.22,9.58,28.57,0.00,25485.20,617.00,880.45,897.20,2072.95,555.98,35.53,1.00,-14.69,15.00
11/03/2021,49.17,10.56,1.61,0.86,3.96,50000.55,9.58,28.57,0.00,25937.60,625.00,880.92,900.00,2071.89,563.02,36.72,1.00,-1.06,15.00
12/03/2021,49.12,10.03,1.59,0.94,3.22,49997.40,9.58,28.56,0.00,25711.40,625.00,879.44,898.66,2086.19,563.14,33.71,1.00,14.30,15.00
13/03/2021,49.72,10.32,1.57,1.00,3.26,49994.61,9.53,28.57,0.00,25560.60,626.00,876.54,904.22,2096.77,563.78,33.90,1.00,10.58,15.00
14/03/2021,49.77,10.71,1.58,1.09,3.16,50001.99,9.49,28.49,0.00,26088.40,625.00,875.32,910.69,2107.37,562.90,38.44,1.00,10.60,15.00
15/03/2021,48.76,11.13,1.59,0.95,3.24,49998.76,9.45,28.48,0.00,23901.80,625.00,875.79,911.71,2101.35,562.69,39.74,1.00,-6.02,15.00
16/03/2021,49.03,10.81,1.58,1.03,3.16,50002.72,9.43,28.52,0.00,27219.40,626.00,878.63,909.81,2098.24,563.59,36.75,1.00,-3.11,15.00
17/03/2021,49.42,11.18,1.63,1.08,3.32,50003.77,9.48,28.53,0.00,25937.60,626.00,879.68,904.31,2089.57,563.62,32.70,1.00,-8.67,15.00
18/03/2021,47.62,11.14,1.63,1.14,3.14,49821.03,9.51,28.57,0.00,25485.20,626.00,876.99,904.12,2056.49,563.62,34.66,1.00,-33.08,15.00
19/03/2021,48.78,10.93,1.68,1.17,3.18,50000.96,9.51,28.54,0.00,25636.00,638.00,876.78,900.75,2048.24,561.44,34.80,1.00,-8.25,15.00
20/03/2021,48.75,10.62,1.57,1.11,2.96,49371.69,9.29,28.54,0.00,25636.00,631.00,891.21,889.68,2032.78,567.69,36.05,1.00,-15.46,15.00
21/03/2021,49.87,9.97,1.71,1.15,2.96,49276.37,9.31,28.57,0.00,25937.60,644.00,876.82,894.94,2052.64,566.72,33.55,1.00,19.86,15.00
