Repository: josejhc/Roasting-Process-Simulator_GrupoMexico

File: data_bases/fffinal.csv (part 6 of 10)
Día,Zn,Fe,Cu,Pb,Ins.,Flujo de aire al Tostador,Humedad conc,Conc. humedo alimentado (ton/hr),Agua alim. al Tostador (Lts/hr),Oxigeno consumido (m3),Concentrado Tostado,Temp. Garganta,Prom. Cama Tostador,Presion caja de viento,Produccion de calcina,%S/S,Temp. Amb. Prom *,Días Tostador,,
17/05/2021,51.83,8.94,1.47,1.19,2.48,49384.30,9.48,29.29,0.00,25786.80,618.00,892.76,913.54,2237.60,553.88,0.27,33.20,1.00,,
18/05/2021,50.96,8.58,1.57,0.99,3.06,49706.51,9.54,29.35,541.67,25334.40,619.00,890.20,914.10,2279.46,554.73,0.27,36.35,1.00,,
19/05/2021,52.62,8.86,1.59,0.89,3.34,46083.55,9.55,27.11,125.00,25937.60,570.00,873.11,912.90,2234.60,511.63,0.20,33.13,1.00,,
20/05/2021,49.55,8.98,1.58,0.95,3.10,47582.17,9.50,27.55,41.67,25560.60,580.00,855.65,908.19,2283.52,520.43,0.20,22.23,1.00,,
21/05/2021,51.46,8.85,1.53,0.85,2.90,46031.98,9.62,27.15,0.00,25560.60,571.00,868.53,908.47,2238.08,512.49,0.17,25.29,1.00,,
22/05/2021,49.58,8.62,1.53,0.90,2.88,45996.32,9.51,27.06,0.00,25937.60,569.00,867.65,905.83,2243.68,510.60,0.17,23.37,1.00,,
23/05/2021,52.03,8.57,1.49,0.83,3.24,49209.31,9.52,28.90,0.00,25636.00,609.00,860.21,904.80,2325.14,545.80,0.23,25.52,1.00,,
24/05/2021,51.77,8.83,1.44,0.93,2.98,49688.77,9.48,29.23,0.00,25937.60,617.00,887.55,905.59,2289.24,552.84,0.20,24.43,1.00,,
25/05/2021,48.56,9.64,1.43,1.01,2.84,47583.80,9.47,28.55,86.02,25183.60,581.00,886.88,901.42,2170.96,522.47,0.17,21.43,0.97,,
26/05/2021,50.07,9.32,1.44,0.96,2.96,49794.01,9.53,29.22,41.67,25786.80,616.00,893.63,906.99,2235.91,552.06,0.17,21.18,1.00,,
27/05/2021,52.34,8.70,1.47,1.04,3.62,49842.58,9.52,29.44,0.00,25786.80,622.00,891.76,907.51,2272.86,556.46,0.13,20.12,1.00,,
28/05/2021,51.31,0.24,1.39,1.14,3.28,50164.28,9.53,29.28,0.00,25560.60,613.00,891.07,905.25,2265.69,553.54,0.20,18.68,1.00,,
29/05/2021,51.26,8.25,1.46,1.15,3.08,50101.90,9.49,29.56,0.00,25862.20,619.00,894.63,901.81,2277.34,558.82,0.17,17.82,1.00,,
30/05/2021,51.66,8.25,1.45,1.15,3.04,50326.52,9.53,29.23,0.00,25560.60,617.00,901.45,897.33,2276.57,552.06,0.17,19.36,1.00,,
31/05/2021,52.14,8.55,1.41,0.84,3.16,50213.61,9.57,29.18,0.00,25636.00,623.00,903.12,888.43,2275.75,563.82,0.17,19.54,1.00,,
01/06/2021,52.44,8.32,1.43,0.80,3.02,50175.54,9.58,29.50,0.00,25636.00,623.00,891.18,898.17,2285.09,557.08,0.17,23.78,1.00,,
02/06/2021,51.13,8.14,1.50,0.93,2.86,49040.43,9.65,29.42,42.43,25937.60,609.00,871.50,910.85,2328.91,544.70,0.23,22.18,0.98,,
03/06/2021,50.49,9.22,1.61,1.02,3.28,50262.21,9.64,29.40,208.33,24052.60,620.00,867.14,914.52,2401.07,554.38,0.17,21.48,1.00,,
04/06/2021,51.32,10.21,1.54,0.98,3.20,50218.02,9.63,29.37,83.33,25711.40,620.00,869.53,913.78,2408.84,554.38,0.17,23.11,1.00,,
05/06/2021,51.50,9.19,1.61,1.05,3.18,50181.25,9.60,29.56,83.33,25636.00,624.00,888.01,911.79,2404.58,557.90,0.20,21.55,1.00,,
06/06/2021,50.80,9.28,1.61,0.90,3.12,50250.08,9.57,29.58,41.67,25711.40,625.00,898.83,911.44,2421.04,558.78,0.13,23.60,1.00,,
07/06/2021,54.52,9.13,1.65,0.93,3.08,47613.40,9.58,28.49,257.29,25032.80,481.00,899.56,890.20,2125.75,433.51,0.20,13.40,0.81,,
08/06/2021,50.95,8.90,1.62,0.93,4.28,43357.06,9.57,26.43,458.33,25636.00,555.00,863.08,917.91,2221.23,498.63,0.20,17.47,1.00,,
09/06/2021,50.43,9.22,1.49,0.39,3.18,49862.43,9.61,29.25,0.00,25711.40,616.00,865.33,907.96,2344.06,552.31,0.20,12.29,1.00,,
10/06/2021,50.79,8.89,1.40,1.14,3.20,50185.54,9.72,29.48,416.67,25711.40,620.00,871.68,905.83,2354.24,555.83,0.20,17.31,1.00,,
11/06/2021,50.06,8.93,1.33,1.25,3.34,50307.82,9.61,29.75,0.00,25636.00,627.00,882.54,905.09,2329.17,561.99,0.20,46.99,1.00,,
12/06/2021,50.15,8.54,1.42,1.21,3.26,50345.57,9.51,29.60,0.00,25786.80,625.00,886.06,901.64,2303.24,559.62,0.23,63.63,1.00,,
13/06/2021,50.53,8.33,1.56,1.07,2.90,50335.07,9.59,29.94,0.00,25636.00,632.00,887.70,903.36,2285.57,565.32,0.20,25.07,1.00,,
14/06/2021,50.25,8.31,1.58,1.04,2.40,50274.36,9.48,30.01,0.00,25711.40,634.00,897.29,906.78,2298.84,567.08,0.25,21.28,1.00,,
15/06/2021,50.91,8.30,1.54,1.10,3.08,50241.89,9.56,30.04,0.00,25636.00,634.00,894.46,906.82,2310.01,567.08,0.17,22.21,1.00,,
16/06/2021,49.75,8.39,1.51,1.19,2.88,50311.89,9.34,30.03,0.00,25636.00,645.00,902.91,902.96,2276.51,567.60,0.23,25.79,1.00,,
17/06/2021,50.37,8.41,1.55,1.07,2.48,50207.52,9.38,29.91,0.00,25711.40,633.00,906.75,907.34,2272.04,566.20,0.27,26.94,1.00,,
18/06/2021,50.47,8.38,1.57,1.06,2.66,50261.94,9.55,30.12,0.00,24278.80,636.00,906.38,907.12,2301.71,568.99,0.27,23.93,1.00,,
19/06/2021,49.30,8.31,1.78,0.97,3.32,50278.62,9.48,30.18,0.00,23977.20,638.00,895.41,905.81,2280.24,570.75,0.43,21.21,1.00,,
20/06/2021,49.50,9.08,1.60,1.03,2.74,50285.82,9.47,30.28,0.00,25711.40,640.00,905.43,906.92,2296.35,572.51,0.33,23.47,1.00,,
21/06/2021,50.69,8.79,1.60,1.03,2.76,50287.51,9.48,30.28,0.00,25636.00,640.00,906.50,907.84,2297.06,572.51,0.37,18.90,1.00,,
22/06/2021,48.51,9.48,1.51,1.28,3.42,50288.76,9.58,30.22,208.33,25108.20,638.00,898.37,914.28,2316.16,570.75,0.20,16.54,1.00,,
23/06/2021,48.32,9.93,1.36,1.41,3.06,50320.22,9.50,30.20,208.33,26314.60,632.00,895.95,913.57,2333.72,569.52,0.27,18.71,1.00,,
24/06/2021,49.73,9.88,1.36,1.55,2.76,50326.76,9.61,30.10,41.67,25711.40,629.00,906.33,913.42,2325.59,566.88,0.20,20.12,1.00,,
25/06/2021,49.23,9.70,1.55,1.24,3.48,47067.06,9.65,27.81,0.00,24957.40,579.00,888.18,904.79,2241.20,523.28,0.13,16.83,1.00,,
26/06/2021,48.64,9.82,1.59,1.01,3.72,44239.90,9.58,27.13,0.00,8972.60,147.00,871.71,881.98,2108.34,143.12,0.00,5.24,0.29,,
27/06/2021,0.00,0.00,0.00,0.00,0.00,0.00,9.60,26.46,0.00,0.00,102.00,877.59,896.47,1795.97,89.76,0.23,4.62,0.19,,
28/06/2021,48.57,9.53,1.59,1.07,3.44,44603.41,9.55,26.91,583.33,0.00,559.00,844.34,903.49,2157.41,506.08,0.17,26.63,1.00,,
29/06/2021,48.78,9.63,1.62,1.05,2.26,45887.38,9.60,27.10,0.00,0.00,563.00,870.25,912.63,2169.43,509.63,0.17,24.79,1.00,,
30/06/2021,49.98,9.78,1.66,1.19,3.54,45894.02,9.43,27.08,0.00,0.00,585.00,872.26,912.86,2156.84,528.58,0.10,22.84,1.00,,
01/07/2021,49.96,9.44,1.70,1.43,3.58,46045.74,9.60,27.06,0.00,122148.00,568.00,873.48,910.51,2115.20,508.68,0.10,23.60,1.00,,
02/07/2021,49.97,9.53,1.73,1.39,3.78,45989.10,9.56,27.14,41.70,25108.20,569.00,879.71,915.55,2105.40,509.50,0.17,22.73,1.00,,
03/07/2021,50.12,9.36,1.70,1.41,3.82,43332.87,9.52,26.96,584.96,25937.60,565.00,875.95,913.14,2129.25,505.98,0.13,19.30,1.00,,
04/07/2021,50.56,9.48,1.48,1.28,3.26,44163.54,9.47,26.96,1125.00,26163.80,566.00,865.35,912.72,2088.10,506.86,0.15,13.77,1.00,,
05/07/2021,50.18,9.41,1.39,1.22,3.02,48202.87,9.54,27.91,167.25,25409.80,585.00,879.05,909.29,2137.00,523.58,0.13,16.28,1.00,,
06/07/2021,50.44,9.25,1.37,1.16,3.66,49176.31,9.54,28.51,0.00,25485.20,595.00,888.18,907.08,2160.40,532.38,0.17,17.83,0.99,,
07/07/2021,49.97,9.42,1.34,1.21,3.18,49355.27,9.68,28.51,0.00,25636.00,597.00,884.06,907.98,2182.01,535.59,0.22,16.45,1.00,,
08/07/2021,49.01,9.32,1.39,1.36,3.66,49972.42,9.59,28.53,0.00,25786.80,598.00,880.93,906.79,2199.32,536.47,0.17,13.32,1.00,,
09/07/2021,49.55,9.30,1.52,1.20,3.52,49627.00,9.63,28.51,0.00,25560.60,598.00,869.74,907.43,2221.19,536.47,0.13,12.05,1.00,,
10/07/2021,47.58,9.51,1.49,1.23,3.38,49997.99,9.64,28.53,0.00,25485.20,598.00,857.43,903.76,2232.36,536.47,0.10,13.29,1.00,,
11/07/2021,49.92,9.05,1.53,1.38,3.50,50284.31,9.51,28.58,0.00,26013.00,600.00,870.60,896.51,2234.39,538.23,0.15,14.70,1.00,,
12/07/2021,51.61,8.42,1.46,1.34,3.46,50242.37,9.63,29.49,0.00,25485.20,619.00,891.59,901.72,2220.00,554.34,0.15,21.45,1.00,,
13/07/2021,51.10,7.82,1.36,1.37,3.54,50247.90,9.64,29.77,0.00,25862.20,626.00,900.85,900.79,2140.72,560.04,0.20,21.38,1.00,,
14/07/2021,52.17,8.18,1.34,1.37,3.38,50306.06,9.52,29.68,0.00,25485.20,625.00,902.66,907.95,2092.26,559.16,0.23,20.32,1.00,,
15/07/2021,51.77,8.06,1.33,1.42,3.10,50290.66,9.57,29.76,0.00,25786.80,626.00,916.60,901.50,2043.58,560.04,0.30,16.52,1.00,,
16/07/2021,52.16,8.06,1.30,1.39,3.20,50290.22,9.62,29.71,0.00,25636.00,634.00,905.14,903.82,2076.57,557.92,0.30,14.62,1.00,,
17/07/2021,51.02,8.62,1.19,1.69,3.32,50288.25,9.58,29.61,166.67,25786.80,623.00,906.55,911.94,2138.58,557.40,0.23,14.71,1.00,,
18/07/2021,51.01,8.70,1.31,1.50,3.42,50292.94,9.57,29.60,250.00,25711.40,623.00,915.96,911.81,2158.92,557.55,0.20,17.00,1.00,,
19/07/2021,50.01,9.13,1.43,1.50,3.42,50260.13,9.60,29.64,125.00,25711.40,623.00,916.63,911.85,2191.38,557.55,0.33,16.94,1.00,,
20/07/2021,51.00,8.90,1.27,1.48,3.50,50275.34,9.50,29.61,125.00,25636.00,623.00,912.63,911.26,2208.02,557.55,0.33,14.79,1.00,,
21/07/2021,50.88,8.79,1.30,1.56,3.30,50308.08,9.65,30.42,583.33,25711.40,640.00,924.23,911.22,2180.26,572.51,0.23,12.52,1.00,,
22/07/2021,48.27,9.23,1.42,1.65,3.38,50247.37,9.66,30.55,583.33,25711.40,643.00,934.33,912.01,2195.66,575.15,0.27,15.13,1.00,,
23/07/2021,49.45,9.90,1.45,1.55,3.64,50286.99,9.69,30.52,708.33,25485.20,638.00,937.07,912.36,2208.63,574.80,0.37,14.61,1.00,,
24/07/2021,48.97,10.15,1.49,1.49,3.60,49790.68,9.59,29.88,875.00,25862.20,625.00,925.98,911.49,2227.22,563.36,0.33,14.89,1.00,,
25/07/2021,48.78,9.69,1.49,1.55,3.44,50221.92,9.70,30.51,708.33,25711.40,637.00,929.27,913.10,2220.14,574.32,0.22,17.72,1.00,,
26/07/2021,48.53,10.25,1.45,1.36,3.58,50289.55,9.58,30.58,791.67,25711.40,639.00,937.97,912.24,2229.19,576.08,0.27,19.05,1.00,,
27/07/2021,48.69,10.03,1.44,1.24,2.92,50279.44,9.42,30.52,958.33,25409.80,653.00,929.66,913.12,2244.21,574.64,0.44,14.33,1.00,,
28/07/2021,48.36,10.05,1.48,1.20,3.18,50281.56,9.62,30.56,1000.00,25937.60,638.00,916.71,913.66,2286.61,575.60,0.28,10.40,1.00,,
29/07/2021,49.67,9.99,1.50,1.24,3.44,50073.39,9.63,30.53,958.33,25636.00,638.00,915.63,912.19,2259.20,575.63,0.27,13.35,1.00,,
30/07/2021,49.70,9.92,1.50,1.21,3.40,50291.35,9.54,30.53,458.33,25711.40,639.00,934.33,913.05,2294.93,576.10,0.33,16.18,1.00,,
31/07/2021,50.43,9.91,1.38,1.36,3.46,46605.43,9.45,28.43,676.06,25636.00,590.00,920.95,910.41,2152.19,530.54,0.23,19.24,0.99,,
01/08/2021,49.51,9.80,1.44,1.45,3.22,49593.01,9.56,29.79,1683.03,25711.40,621.00,914.43,910.61,2249.09,550.48,0.47,20.16,0.99,,
02/08/2021,50.77,8.58,1.22,1.31,3.74,50290.21,9.49,30.63,0.00,25786.80,646.00,939.20,910.31,2265.95,572.48,0.37,16.94,1.00,,
03/08/2021,50.68,8.71,1.12,1.30,3.72,49533.22,9.39,30.52,0.00,25485.20,634.00,943.86,910.31,2194.35,561.92,0.57,21.62,0.98,,
04/08/2021,49.87,8.62,1.13,1.38,3.60,50298.56,9.63,30.26,0.00,25711.40,637.00,947.37,910.04,2240.71,564.56,0.50,22.45,1.00,,
05/08/2021,49.27,8.70,1.18,1.41,3.56,50253.89,9.58,30.02,416.67,25032.80,632.00,944.01,910.14,2252.53,560.16,0.44,19.25,1.00,,
06/08/2021,50.63,8.92,1.11,1.32,3.30,50255.27,9.56,29.97,0.00,26314.60,631.00,936.70,912.33,2271.04,559.28,0.23,21.63,1.00,,
07/08/2021,51.14,8.64,1.15,1.24,3.70,0.00,9.50,27.53,0.00,8746.40,103.00,874.85,849.84,1525.61,94.64,0.33,4.81,0.21,,
08/08/2021,0.00,0.00,0.00,0.00,0.00,39545.39,9.77,28.62,0.00,0.00,159.00,854.55,926.98,1988.40,143.92,0.27,6.51,0.29,,
09/08/2021,50.48,9.37,1.18,1.19,3.38,45854.41,9.70,27.53,0.00,45390.80,575.00,851.08,912.36,2247.06,510.00,0.20,11.36,1.00,,
10/08/2021,50.38,9.92,1.25,1.05,3.56,46893.39,9.46,28.31,42.77,-19453.20,575.00,870.87,909.65,2160.46,515.59,0.15,14.56,0.97,,
11/08/2021,49.12,9.71,1.49,1.04,3.44,50205.21,9.36,30.01,208.33,0.00,628.00,908.43,911.78,2185.87,562.23,0.20,20.38,1.00,,
12/08/2021,49.42,10.23,1.31,1.06,3.52,50168.05,9.68,30.02,166.67,0.00,626.00,916.01,910.81,2168.83,560.47,0.23,18.90,1.00,,
13/08/2021,49.21,10.11,1.35,1.13,3.40,50086.90,9.72,30.07,83.33,44636.80,626.00,917.21,912.58,2188.42,560.47,0.33,20.63,1.00,,
14/08/2021,48.71,9.65,1.28,1.03,3.70,50105.67,9.63,30.22,125.00,27973.40,630.00,928.79,907.66,2164.74,563.99,0.33,23.78,1.00,,
15/08/2021,49.32,9.53,1.25,0.91,3.32,49977.05,9.58,30.22,333.33,0.00,631.00,930.07,901.03,2095.66,564.87,0.28,21.16,1.00,,
16/08/2021,49.87,8.83,1.22,1.04,3.16,49939.97,9.54,30.12,708.83,0.00,628.00,924.13,903.59,2064.88,562.23,0.45,18.00,1.00,,
17/08/2021,51.12,8.63,1.22,1.19,3.12,49985.16,9.62,30.23,666.67,15080.00,631.00,923.25,905.26,2095.82,564.87,0.25,16.42,1.00,,
18/08/2021,50.48,8.35,1.21,1.23,2.68,48084.68,9.54,28.37,125.00,163014.80,593.00,909.08,906.96,2085.74,529.63,0.26,15.37,1.00,,
19/08/2021,51.14,8.30,1.21,1.09,3.20,49517.70,9.58,29.44,625.00,25560.60,619.00,920.09,908.50,2149.27,548.72,0.25,18.77,1.00,,
20/08/2021,50.87,9.16,1.25,1.02,3.12,50018.24,9.52,29.94,875.00,25786.80,630.00,926.96,906.67,2166.40,559.40,0.50,19.47,1.00,,
21/08/2021,49.43,9.66,1.32,0.94,3.24,50000.81,9.50,29.99,500.00,25786.80,632.00,941.86,909.00,2180.47,560.16,0.38,21.59,1.00,,
22/08/2021,49.69,10.29,1.46,0.93,3.14,50003.57,9.50,29.86,250.00,25711.40,629.00,947.40,912.78,2203.59,557.52,0.35,22.59,1.00,,
23/08/2021,49.74,10.43,1.41,0.93,3.14,49833.05,9.46,29.96,541.67,25560.60,631.00,942.17,912.29,2217.36,559.28,0.33,23.37,1.00,,
24/08/2021,47.97,9.65,1.37,0.93,2.96,49886.48,9.53,30.13,833.33,25862.20,629.00,936.41,912.55,2202.60,563.43,0.36,20.68,1.00,,
25/08/2021,50.19,9.88,1.36,0.89,2.30,49997.65,9.47,30.25,708.33,25560.60,631.00,936.35,903.49,2209.07,566.23,0.35,19.30,1.00,,
26/08/2021,48.81,9.67,1.36,0.99,3.00,49998.31,9.55,30.19,416.67,14476.80,630.00,943.19,911.25,2229.38,564.31,0.37,25.74,1.00,,
27/08/2021,49.59,10.27,1.37,1.00,3.18,49996.83,9.42,30.16,500.00,37021.40,629.00,931.93,913.82,2283.30,564.33,0.28,26.70,1.00,,
28/08/2021,48.81,10.23,1.34,1.12,3.08,50063.36,9.51,30.16,708.33,25485.20,630.00,907.85,914.08,2303.14,564.31,0.30,19.12,1.00,,
29/08/2021,49.94,9.71,1.31,1.03,2.99,49932.67,9.53,30.15,708.33,25862.20,629.00,892.17,914.06,2297.44,563.43,0.30,14.40,1.00,,
30/08/2021,49.58,9.71,1.35,1.01,3.46,45383.95,9.76,28.09,226.42,25334.40,544.00,878.39,891.29,2112.23,478.72,0.44,15.83,0.92,,
31/08/2021,0.00,0.00,0.00,0.00,0.00,0.00,9.03,26.28,151.90,13798.20,157.00,850.78,886.77,1954.63,138.16,0.33,5.30,0.27,,
01/09/2021,49.18,9.91,1.35,0.96,3.10,48428.31,9.33,29.11,418.70,23374.00,611.00,886.09,913.56,2228.05,541.68,0.33,11.68,1.00,,
02/09/2021,49.37,9.75,1.32,1.06,3.26,50021.02,9.49,30.16,833.33,25711.40,636.00,908.74,913.20,2259.65,563.68,0.35,13.82,1.00,,
03/09/2021,49.34,10.22,1.34,1.08,3.22,49398.83,9.65,29.40,708.33,25711.40,635.00,896.56,913.98,2244.41,562.80,0.35,12.94,1.00,,
04/09/2021,48.25,11.13,1.45,1.08,3.33,49061.21,9.60,29.07,833.33,25636.00,628.00,897.66,913.40,2285.75,556.64,0.20,12.88,1.00,,
05/09/2021,48.24,11.55,1.51,0.94,3.20,50051.77,9.63,30.15,1375.00,25786.80,651.00,900.44,913.83,2305.16,576.88,0.20,13.41,1.00,,
06/09/2021,48.08,11.50,1.57,0.96,3.12,50031.59,9.58,30.18,1125.00,25636.00,653.00,902.36,913.52,2287.97,578.64,0.30,15.79,1.00,,
07/09/2021,48.04,11.25,1.64,1.08,3.56,48941.32,9.58,30.05,1069.14,25560.60,633.00,898.59,912.32,2225.12,561.04,0.00,17.09,0.97,,
08/09/2021,48.82,11.55,1.57,1.03,3.04,48846.81,9.61,29.59,885.45,25711.40,632.00,901.96,910.50,2262.64,560.16,0.27,18.03,0.99,,
09/09/2021,47.22,11.35,1.59,1.10,3.48,48006.59,9.65,28.58,418.41,25636.00,615.00,891.02,911.73,2288.10,545.20,0.27,19.99,1.00,,
10/09/2021,48.44,11.40,1.53,1.02,2.86,45372.07,9.53,28.00,295.36,25636.00,592.00,886.47,908.72,2228.03,530.55,0.15,18.30,0.99,,
11/09/2021,47.63,11.08,1.52,0.96,3.02,45315.25,9.40,28.93,396.18,25711.40,586.00,884.84,910.73,2094.84,525.27,0.27,19.25,0.95,,
12/09/2021,48.26,10.62,1.60,1.11,3.50,48723.71,9.48,29.16,334.49,25560.60,623.00,892.11,915.55,2218.66,557.83,0.00,22.39,1.00,,
13/09/2021,48.55,10.35,1.61,1.20,3.76,50074.57,9.54,30.08,708.33,25259.00,645.00,903.37,913.46,2187.87,577.19,0.37,16.50,1.00,,
14/09/2021,47.42,10.68,1.63,1.24,3.80,50057.36,9.55,30.16,1125.00,26163.80,647.00,887.81,913.49,2177.30,578.95,0.17,10.39,1.00,,
15/09/2021,47.37,11.07,1.65,1.15,3.96,50077.18,9.59,30.31,1000.00,25560.60,650.00,867.45,913.16,2182.25,581.59,0.24,11.59,1.00,,
16/09/2021,46.15,10.91,1.57,1.09,3.94,49768.46,9.50,29.92,666.67,25636.00,642.00,863.67,912.99,2172.95,574.55,0.17,10.88,1.00,,
17/09/2021,46.78,10.67,1.61,1.19,3.90,49629.13,9.66,29.99,541.67,25937.60,642.00,865.40,915.37,2202.93,574.55,0.23,10.74,1.00,,
18/09/2021,48.12,9.88,1.57,1.17,3.24,50072.51,9.61,30.37,541.67,25636.00,643.00,884.31,911.38,2191.18,573.63,0.54,17.12,1.00,,
19/09/2021,46.92,11.50,1.77,1.22,3.72,50022.62,9.54,29.59,750.00,25711.40,631.00,887.54,913.04,2209.38,559.28,0.40,14.72,1.00,,
20/09/2021,46.30,11.89,1.91,1.13,3.58,50079.78,9.53,30.39,1333.33,25560.60,647.00,888.78,907.92,2240.08,574.36,0.57,13.91,1.00,,
21/09/2021,46.32,11.45,1.84,1.10,3.72,50047.06,9.60,29.95,1291.67,25786.80,638.00,887.21,909.72,2286.05,565.44,0.32,9.35,1.00,,
22/09/2021,47.17,10.28,1.75,1.10,3.48,50072.28,9.58,30.38,833.33,25485.20,648.00,889.97,909.98,2307.08,574.24,0.38,15.49,1.00,,
23/09/2021,48.26,10.82,1.69,1.06,3.92,50039.87,9.64,30.43,875.00,25485.20,648.00,862.80,910.96,2296.11,574.24,0.17,13.48,1.00,,
24/09/2021,48.97,10.00,1.66,1.00,3.24,47847.46,9.58,28.77,254.78,25862.20,595.00,855.97,905.66,2223.18,533.51,0.17,13.91,0.98,,
25/09/2021,49.27,9.67,1.73,1.12,3.82,48847.93,9.50,29.29,291.67,25711.40,618.00,865.76,909.87,2250.85,554.79,0.20,15.49,1.00,,
26/09/2021,49.60,8.70,1.65,1.24,2.72,50060.76,9.62,30.37,333.33,25259.00,641.00,868.87,918.48,2299.17,573.99,0.27,18.16,1.00,,
27/09/2021,50.99,8.61,1.67,1.32,3.44,49128.04,9.48,29.29,166.67,25560.60,618.00,852.09,910.39,2331.52,554.65,0.13,15.40,1.00,,
28/09/2021,50.03,8.48,1.60,1.34,2.76,49351.02,9.50,29.52,250.17,25560.60,618.00,848.38,916.69,2365.85,553.75,0.28,14.26,1.00,,
29/09/2021,50.66,8.89,1.67,1.03,3.52,50062.13,9.63,30.38,500.00,25937.60,636.00,866.89,917.90,2470.85,569.59,0.00,13.04,1.00,,
30/09/2021,50.39,8.52,1.59,0.99,3.06,49997.46,9.63,30.41,41.67,25485.20,609.00,875.76,918.32,2536.75,545.83,0.00,12.29,1.00,,
01/10/2021,50.39,8.52,1.59,0.99,8.10,46303.00,9.58,27.80,84.81,25636.00,571.00,842.16,904.72,2362.97,512.32,0.27,1.46,0.98,,
02/10/2021,50.62,8.79,1.72,0.93,3.28,46697.63,9.62,28.05,93.02,23600.20,523.00,852.59,909.70,2304.64,470.05,0.18,0.49,0.90,,
03/10/2021,0.00,0.00,0.00,0.00,0.00,45890.14,0.00,0.00,0.00,0.00,0.00,0.00,0.00,0.00,0.00,0.28,0.13,0.00,,
04/10/2021,0.00,0.00,0.00,0.00,0.00,0.00,0.00,0.00,0.00,0.00,0.00,0.00,0.00,0.00,0.00,0.27,0.15,0.00,,
05/10/2021,0.00,0.00,0.00,0.00,0.00,0.00,0.00,0.00,0.00,0.00,0.00,0.00,0.00,0.00,0.00,0.30,0.26,0.00,,
06/10/2021,0.00,0.00,0.00,0.00,0.00,0.00,0.00,0.00,0.00,0.00,0.00,0.00,0.00,0.00,0.00,0.00,-0.43,0.00,,
07/10/2021,0.00,0.00,0.00,0.00,0.00,0.00,0.00,0.00,0.00,0.00,0.00,0.00,0.00,0.00,0.00,0.00,-0.52,0.00,,
08/10/2021,0.00,0.00,0.00,0.00,0.00,0.00,0.00,0.00,0.00,0.00,0.00,0.00,0.00,0.00,0.00,0.33,-0.55,0.00,,
09/10/2021,0.00,0.00,0.00,0.00,0.00,0.00,0.00,0.00,0.00,0.00,0.00,0.00,0.00,0.00,0.00,0.00,-0.56,0.00,,
10/10/2021,0.00,0.00,0.00,0.00,0.00,0.00,0.00,0.00,0.00,0.00,0.00,0.00,0.00,0.00,0.00,0.00,-0.59,0.00,,
11/10/2021,0.00,0.00,0.00,0.00,0.00,0.00,0.00,0.00,0.00,0.00,0.00,0.00,0.00,0.00,0.00,0.00,-0.59,0.00,,
12/10/2021,0.00,0.00,0.00,0.00,0.00,0.00,0.00,0.00,0.00,0.00,0.00,0.00,0.00,0.00,0.00,0.00,-0.59,0.00,,
13/10/2021,0.00,0.00,0.00,0.00,0.00,0.00,0.00,0.00,0.00,0.00,0.00,0.00,0.00,0.00,0.00,0.00,-0.59,0.00,,
14/10/2021,0.00,0.00,0.00,0.00,0.00,0.00,0.00,0.00,0.00,0.00,0.00,0.00,0.00,0.00,0.00,0.00,-0.59,0.00,,
15/10/2021,0.00,0.00,0.00,0.00,0.00,0.00,0.00,0.00,0.00,0.00,0.00,0.00,0.00,0.00,0.00,0.27,-0.59,0.00,,
16/10/2021,0.00,0.00,0.00,0.00,0.00,0.00,0.00,0.00,0.00,0.00,0.00,0.00,0.00,0.00,0.00,0.33,-0.59,0.00,,
17/10/2021,0.00,0.00,0.00,0.00,0.00,0.00,0.00,0.00,0.00,0.00,0.00,0.00,0.00,0.00,0.00,0.16,0.00,0.00,,
18/10/2021,0.00,0.00,0.00,0.00,0.00,0.00,0.00,0.00,0.00,0.00,0.00,0.00,0.00,0.00,0.00,0.32,0.00,0.00,,
19/10/2021,0.00,0.00,0.00,0.00,0.00,0.00,0.00,0.00,0.00,0.00,0.00,0.00,0.00,0.00,0.00,0.33,-0.10,0.00,,
20/10/2021,0.00,0.00,0.00,0.00,0.00,0.00,0.00,0.00,0.00,0.00,0.00,0.00,0.00,0.00,0.00,1.01,-0.02,0.00,,
21/10/2021,0.00,0.00,0.00,0.00,0.00,0.00,0.00,0.00,0.00,0.00,0.00,0.00,0.00,0.00,0.00,0.73,-0.04,0.00,,
22/10/2021,0.00,0.00,0.00,0.00,0.00,0.00,8.13,26.58,0.00,0.00,140.00,822.26,833.42,1691.05,123.20,0.47,2.08,0.22,,
23/10/2021,0.00,0.00,0.00,0.00,0.00,41471.58,9.54,26.82,0.00,0.00,570.00,849.39,886.05,1967.33,501.60,0.40,35.51,1.00,,
24/10/2021,50.65,9.24,1.72,0.77,3.18,42225.59,9.48,27.17,0.00,0.00,578.00,841.24,884.16,1962.68,508.64,0.28,30.27,1.00,,
25/10/2021,51.04,8.53,1.71,0.86,3.16,47866.22,9.24,29.63,0.00,0.00,621.00,870.92,882.98,1978.33,556.28,0.18,29.79,1.00,,
26/10/2021,49.51,9.25,1.93,0.93,2.90,49950.90,9.36,31.10,0.00,0.00,654.00,920.24,888.00,1941.86,585.32,0.43,32.63,1.00,,
27/10/2021,49.76,9.51,1.83,1.15,3.14,45763.44,9.51,31.02,0.00,-5768552.40,383.00,910.55,867.53,1767.39,341.04,0.40,18.94,0.59,,
28/10/2021,0.00,0.00,0.00,0.00,0.00,41864.47,9.70,26.98,0.00,0.00,158.00,840.63,892.93,1880.26,139.04,0.43,7.04,0.29,,
29/10/2021,48.78,9.67,1.80,1.30,3.14,42846.99,9.53,27.47,0.00,0.00,573.00,878.42,903.34,1918.10,513.95,0.32,31.22,1.00,,
30/10/2021,49.64,9.63,1.79,1.33,2.70,47616.04,9.48,29.65,80.43,11008.40,540.00,915.78,909.73,1910.39,484.91,0.20,31.73,1.04,,
31/10/2021,48.55,9.87,1.83,1.28,3.26,49999.77,9.42,31.02,0.00,26390.00,573.00,939.28,910.46,1931.57,513.95,0.27,31.46,1.00,,
01/11/2021,48.52,10.32,1.76,1.17,3.20,47659.69,9.25,30.18,0.00,0.00,612.00,913.83,903.25,1893.30,544.27,0.35,32.25,0.97,,
02/11/2021,49.16,10.07,1.81,1.09,3.80,49992.04,9.49,31.01,41.67,115965.20,645.00,923.30,905.76,1967.82,577.31,0.33,37.36,1.00,,
03/11/2021,50.48,10.55,1.75,1.11,3.54,49997.42,9.42,30.90,0.00,27144.00,635.00,924.29,903.95,1957.04,568.51,0.33,33.88,1.00,,
04/11/2021,47.77,10.20,1.85,1.04,3.86,47241.29,9.53,29.53,42.16,25862.20,596.00,913.72,900.46,1913.25,535.53,0.26,33.99,0.99,,
05/11/2021,47.81,10.69,1.79,1.05,2.82,49762.57,9.53,31.04,41.67,25786.80,637.00,931.27,907.52,1962.73,571.27,0.37,32.73,1.00,,
06/11/2021,46.26,10.36,1.91,1.09,4.10,49579.75,9.29,30.99,0.00,25636.00,638.00,929.60,908.03,1979.01,571.15,0.23,35.26,1.00,,
07/11/2021,47.71,10.71,1.87,1.04,3.80,49389.76,9.54,30.72,291.67,23901.80,631.00,938.06,912.21,1967.73,564.99,0.40,36.92,1.00,,
08/11/2021,47.53,11.78,1.80,1.00,3.22,49591.39,9.15,30.71,333.33,24354.20,633.00,934.54,910.16,1969.29,566.75,0.33,35.93,1.00,,
09/11/2021,45.86,12.46,1.73,0.99,3.44,49701.53,9.46,30.56,125.00,26013.00,628.00,928.35,910.15,1997.17,562.35,0.23,34.67,1.00,,
10/11/2021,47.07,11.66,1.76,0.92,3.78,49106.39,9.50,29.97,41.67,25108.20,615.00,934.56,901.26,1989.21,550.91,0.23,29.34,1.00,,
11/11/2021,46.81,11.85,1.70,0.93,3.38,48903.98,9.44,29.71,0.00,25937.60,608.00,925.84,898.94,1978.65,546.75,0.00,26.20,1.00,,
12/11/2021,47.03,11.21,1.83,1.30,3.58,49667.29,9.38,31.04,0.00,25786.80,636.00,950.60,908.93,2014.65,572.39,0.40,34.12,1.00,,
13/11/2021,47.46,11.27,1.70,1.08,3.32,48793.82,9.52,30.71,0.00,25409.80,619.00,930.30,904.82,1989.02,554.43,0.43,35.86,0.98,,
14/11/2021,47.56,11.69,1.79,0.92,3.44,49799.92,9.49,31.06,0.00,25183.60,638.00,946.11,908.84,2024.90,571.41,0.42,38.17,1.00,,
15/11/2021,48.05,11.38,1.79,1.00,3.48,49724.44,9.30,31.06,41.67,25937.60,640.00,951.43,907.84,2024.55,573.96,0.50,41.39,1.00,,
16/11/2021,47.95,11.41,1.81,1.02,3.26,49574.25,9.46,30.99,83.33,25711.40,636.00,950.07,910.67,2023.87,570.44,0.32,40.21,1.00,,
17/11/2021,46.64,10.62,1.64,1.19,3.22,46789.11,9.46,29.96,87.08,25409.80,588.00,930.73,904.22,1950.22,527.51,0.37,36.72,0.96,,
18/11/2021,47.52,10.58,1.65,1.22,3.08,48708.75,9.36,29.83,125.52,25409.80,610.00,919.58,908.83,2015.26,546.87,0.25,30.91,1.00,,
19/11/2021,48.47,10.75,1.62,1.14,3.38,49689.71,9.38,30.97,533.33,17417.40,489.00,874.69,913.43,2041.25,440.39,0.33,27.18,0.78,,
20/11/2021,0.00,0.00,0.00,0.00,0.00,0.00,9.70,26.65,0.00,0.00,94.00,826.36,864.77,1633.24,82.72,0.15,4.29,0.22,,
21/11/2021,47.58,10.86,1.65,1.15,3.62,46829.56,9.36,28.58,41.81,35588.80,576.00,897.57,910.16,2017.20,516.95,0.24,21.96,1.00,,
22/11/2021,48.41,10.53,1.65,1.12,3.02,49900.44,9.47,31.00,0.00,25862.20,630.00,927.46,916.72,2082.34,564.47,0.38,32.12,1.00,,
23/11/2021,47.68,9.52,1.87,1.11,3.40,49950.20,9.50,31.18,375.00,25560.60,635.00,928.71,912.38,2074.95,567.87,0.30,31.60,1.00,,
24/11/2021,49.12,9.36,1.82,1.25,3.60,49841.14,9.53,30.52,125.00,15080.00,620.00,926.90,910.92,2061.28,554.62,0.40,35.42,1.00,,
25/11/2021,49.37,9.20,1.76,1.03,3.54,49998.19,9.49,31.15,291.67,27445.60,636.00,926.96,912.83,2084.44,566.60,0.37,29.81,1.00,,
26/11/2021,48.93,9.49,1.71,0.98,3.32,49978.48,9.38,31.16,125.00,28124.20,634.00,930.83,912.60,2085.17,567.84,0.33,29.64,1.00,,
27/11/2021,51.16,9.27,1.82,0.94,3.84,49826.40,9.55,31.15,291.67,27822.60,634.00,928.38,913.26,2091.84,566.84,0.28,29.76,1.00,,
28/11/2021,50.35,9.63,1.72,0.97,3.46,49863.56,9.53,31.16,125.00,28048.80,634.00,931.26,912.61,2107.63,566.84,0.32,30.55,1.00,,
29/11/2021,49.62,9.78,1.68,0.99,3.58,49975.38,9.40,31.11,209.06,26314.60,632.00,933.20,911.65,2099.55,565.08,0.48,35.07,1.00,,
30/11/2021,48.30,10.51,1.65,0.98,3.34,49883.41,9.58,31.15,708.33,27144.00,615.00,927.85,914.01,2121.13,550.12,0.38,27.57,1.00,,
01/12/2021,46.14,11.09,1.64,0.74,3.50,49884.98,9.34,30.88,708.33,25259.00,625.00,916.20,913.02,2134.31,558.92,0.00,26.91,1.00,,
02/12/2021,48.31,11.13,1.67,0.88,3.42,49848.71,9.45,31.13,666.67,25937.60,628.00,925.00,914.14,2157.47,562.66,0.00,30.14,1.00,,
03/12/2021,47.88,10.44,1.69,0.75,3.66,50000.76,9.38,31.14,208.33,23901.80,629.00,949.65,913.00,2115.61,563.54,0.00,34.38,1.00,,
04/12/2021,47.84,10.41,1.55,1.04,4.18,49702.20,9.50,31.16,125.09,25560.60,629.00,953.25,910.96,2111.28,562.48,0.00,35.54,1.00,,
05/12/2021,50.42,9.65,1.53,1.02,3.40,49893.16,9.48,31.25,0.00,25409.80,631.00,954.97,909.48,2141.90,564.31,0.00,33.71,1.00,,
06/12/2021,50.41,9.02,1.49,1.14,4.10,49872.12,9.59,31.24,41.72,24655.80,628.00,947.40,910.24,2183.95,562.97,0.00,26.41,1.00,,
07/12/2021,49.08,9.12,1.46,1.12,4.26,49794.70,9.39,31.21,83.33,20508.80,630.00,942.62,908.10,2166.22,564.43,0.00,32.70,1.00,,
08/12/2021,48.44,8.89,1.44,1.14,5.48,41062.75,9.31,27.80,0.00,24128.00,513.00,902.81,900.55,1936.94,461.47,0.00,28.43,0.93,,
09/12/2021,48.25,8.71,1.46,1.10,5.60,48424.81,9.43,30.08,334.26,24806.60,604.00,923.17,905.54,2103.36,541.55,0.00,29.88,1.00,,
10/12/2021,47.25,8.97,1.53,1.16,4.86,49988.08,9.46,31.14,125.00,25560.60,628.00,945.85,912.94,2161.63,562.69,0.00,31.06,1.00,,
11/12/2021,47.76,9.00,1.51,1.26,5.16,48809.72,9.38,29.48,125.00,25560.60,593.00,926.65,900.62,2180.84,531.87,0.00,28.44,1.00,,
12/12/2021,47.35,8.77,1.42,1.16,5.02,49906.40,9.38,31.15,166.67,26013.00,629.00,954.42,912.16,2218.13,563.55,0.00,31.17,1.00,,
13/12/2021,47.35,10.10,1.42,1.01,3.58,49312.31,9.52,30.45,250.00,25485.20,612.00,943.41,905.91,2175.32,548.99,0.00,26.19,1.00,,
14/12/2021,49.23,9.95,1.42,1.04,3.82,47777.16,9.65,29.10,41.67,25259.00,582.00,930.13,897.09,2096.78,522.26,0.00,26.23,1.00,,
15/12/2021,47.98,10.13,1.38,1.05,3.54,49804.72,9.53,31.19,208.33,26013.00,628.00,956.18,911.60,2182.49,562.98,0.00,32.55,1.00,,
16/12/2021,48.44,9.70,1.46,1.05,4.00,49899.74,9.53,31.17,500.00,25636.00,628.00,951.63,913.42,2208.35,562.78,0.00,31.19,1.00,,
17/12/2021,47.60,9.71,1.49,1.08,3.94,49962.14,9.54,31.20,125.00,25711.40,629.00,960.04,911.76,2220.58,563.06,0.00,30.82,1.00,,
18/12/2021,48.11,9.83,1.49,1.21,4.26,49753.57,9.54,31.18,333.33,25560.60,629.00,949.33,913.16,2231.96,562.66,0.00,30.56,1.00,,
19/12/2021,49.62,10.23,1.44,1.12,3.76,49767.64,9.63,31.25,0.00,25711.40,630.00,949.69,909.82,2237.70,563.54,0.00,32.66,1.00,,
20/12/2021,49.27,9.71,1.47,1.08,4.36,49867.94,9.52,31.21,125.00,25937.60,629.00,938.45,912.48,2273.45,563.86,0.00,32.49,1.00,,
21/12/2021,48.43,9.09,1.43,1.09,4.52,49843.33,9.55,31.04,125.00,23675.60,625.00,926.18,909.69,2270.25,560.14,0.00,22.33,1.00,,
22/12/2021,49.70,8.82,1.44,1.03,4.74,48302.66,9.59,29.54,0.00,6032.00,606.00,913.25,902.72,2229.58,543.43,0.00,17.46,1.00,,
23/12/2021,48.95,8.51,1.35,1.39,4.88,48624.37,9.35,29.74,0.00,8143.20,612.00,918.21,901.03,2219.89,548.70,0.00,25.51,1.00,,
24/12/2021,47.18,8.45,1.31,1.03,4.86,48927.41,9.58,29.86,0.00,16889.60,613.00,914.06,902.78,2299.45,549.82,0.00,26.01,1.00,,
25/12/2021,47.65,8.77,1.41,1.12,5.12,49880.51,9.64,30.44,83.33,24580.40,626.00,923.12,908.95,2374.20,560.76,0.00,28.74,1.00,,
26/12/2021,47.59,9.16,1.31,1.00,4.50,50106.10,9.43,30.51,0.00,25636.00,629.00,927.29,905.92,2398.15,563.40,0.00,29.66,1.00,,
27/12/2021,48.50,9.23,1.30,0.91,2.60,49987.23,9.63,30.59,208.33,23826.40,629.00,926.58,904.41,2380.18,562.90,0.00,29.84,1.00,,
28/12/2021,49.14,9.21,1.29,0.87,3.74,50148.80,9.56,30.61,250.00,25485.20,630.00,918.23,909.41,2411.35,564.28,0.00,31.07,1.00,,
29/12/2021,48.74,9.06,1.43,0.98,4.52,50096.70,9.49,30.75,41.67,25937.60,634.00,932.60,900.92,2391.01,567.80,0.00,29.46,1.00,,
30/12/2021,48.84,9.29,1.29,0.88,4.40,48569.25,9.57,29.41,125.00,25711.40,635.00,931.51,892.46,2314.58,568.68,0.00,29.89,1.00,,
31/12/2021,0.00,0.00,0.00,0.00,0.00,49443.86,9.45,29.43,0.00,25636.00,639.00,935.73,899.87,2334.94,572.20,0.00,5.30,1.00,,
01/01/2022,48.90,9.57,1.32,0.93,4.10,49999.59,9.63,29.92,0.00,25786.80,626.00,947.21,899.86,2395.40,555.76,0.60,27.66,1.00,,
02/01/2022,49.59,9.71,1.35,0.98,4.00,49926.28,9.53,29.89,0.00,25636.00,621.00,935.39,896.46,2417.44,556.36,0.48,29.79,1.00,,
03/01/2022,48.51,9.64,1.37,1.10,4.16,48086.39,9.54,28.81,41.67,25711.40,602.00,903.18,905.58,2371.19,534.67,0.30,21.24,1.00,,
04/01/2022,48.69,9.45,1.36,1.06,4.18,49687.05,9.48,29.57,250.00,25862.20,614.00,912.56,908.36,2421.44,550.23,0.37,24.74,1.00,,
05/01/2022,48.85,9.50,1.40,1.04,3.84,50084.27,9.60,29.92,0.00,25409.80,621.00,923.09,906.07,2459.81,556.39,0.33,24.63,1.00,,
06/01/2022,48.02,9.40,1.35,1.03,3.98,50185.43,9.63,30.09,0.00,24128.00,547.00,903.94,879.10,2212.23,491.07,0.30,23.65,0.88,,
07/01/2022,0.00,0.00,0.00,0.00,0.00,37807.66,9.43,26.37,0.00,0.00,142.00,921.88,893.53,1857.93,124.96,0.60,6.32,0.28,,
08/01/2022,48.15,9.96,1.39,1.07,3.80,49033.37,9.54,28.19,42.16,31743.40,586.00,907.53,902.05,2304.67,515.68,0.43,19.02,0.99,,
09/01/2022,0.00,0.00,0.00,0.00,0.00,50153.85,9.57,30.03,125.00,25636.00,623.00,940.97,908.70,2345.27,558.15,0.50,26.59,1.00,,
10/01/2022,46.62,9.57,1.42,1.13,4.10,50167.04,9.55,30.06,41.67,16889.60,629.00,940.88,910.49,2392.87,558.43,0.50,23.47,1.00,,
11/01/2022,47.61,10.54,1.47,1.09,5.96,50144.68,9.57,30.00,83.33,24354.20,623.00,935.46,912.66,2457.77,558.15,0.33,11.48,1.00,,
12/01/2022,46.06,11.83,1.55,0.91,4.16,50124.59,9.47,30.10,41.87,23977.20,622.00,940.76,903.52,2432.48,557.27,0.00,20.52,1.00,,
13/01/2022,47.67,11.84,1.49,0.93,3.82,50173.52,9.55,30.15,41.67,24128.00,626.00,946.95,901.22,2393.79,560.79,0.60,17.30,1.00,,
14/01/2022,48.75,11.53,1.31,1.01,4.22,50172.25,9.60,29.99,250.00,23751.00,622.00,939.72,912.59,2440.37,557.47,0.43,29.10,1.00,,
15/01/2022,48.13,11.36,1.56,0.82,3.84,50136.91,9.63,30.09,83.33,24505.00,630.00,944.05,905.74,2454.71,563.82,0.43,31.71,1.00,,
16/01/2022,48.95,11.64,1.56,0.87,3.78,50146.03,9.60,30.11,41.67,24128.00,630.00,946.03,903.29,2461.11,563.82,0.53,27.88,1.00,,
17/01/2022,48.29,11.79,1.54,1.09,3.88,50199.58,9.55,30.05,208.33,24052.60,629.00,938.74,903.45,2467.68,562.94,0.40,24.53,1.00,,
18/01/2022,47.83,11.62,1.56,0.93,3.26,50116.23,9.58,29.93,500.00,24203.40,625.00,940.38,908.44,2451.49,560.89,0.57,30.15,1.00,,
19/01/2022,45.03,12.34,1.54,0.91,5.92,50162.49,9.58,29.97,958.33,24128.00,626.00,926.51,909.79,2473.66,561.77,0.55,28.90,1.00,,
20/01/2022,45.46,12.31,1.54,1.00,4.28,47262.72,9.47,29.30,913.04,23977.20,586.00,904.31,905.25,2343.50,526.57,0.43,27.46,0.96,,
21/01/2022,46.00,12.39,1.55,0.97,4.20,50134.08,9.50,29.98,833.33,24203.40,627.00,920.82,911.18,2482.31,562.65,0.45,27.48,1.00,,
22/01/2022,46.60,12.57,1.51,0.98,4.10,50322.11,9.65,29.97,995.83,24505.00,626.00,918.09,911.62,2481.86,561.77,0.40,22.10,1.00,,
23/01/2022,46.65,12.35,1.55,1.02,3.68,50310.95,9.53,30.05,916.67,23675.60,628.00,917.34,909.92,2460.04,563.53,0.37,22.30,1.00,,
24/01/2022,46.61,12.23,1.56,1.12,3.80,47951.19,9.48,29.37,987.12,23826.40,595.00,912.25,900.29,2342.43,534.49,0.47,25.52,0.97,,
25/01/2022,47.18,12.38,1.57,0.97,3.68,50288.75,9.53,30.05,750.00,23901.80,628.00,930.07,903.02,2464.52,563.63,0.22,25.18,1.00,,
26/01/2022,44.85,11.87,1.56,0.90,4.32,49164.62,9.53,29.86,382.17,23977.20,604.00,946.56,899.04,2357.75,542.51,0.43,28.91,0.98,,
27/01/2022,47.91,11.45,1.54,0.93,3.80,50034.62,9.53,30.74,587.50,24052.60,627.00,954.47,898.25,2380.73,562.75,0.37,28.13,1.00,,
28/01/2022,46.71,10.92,1.46,0.92,3.54,50238.94,9.41,30.76,875.00,23901.80,628.00,937.29,906.85,2412.65,563.63,0.53,29.69,1.00,,
29/01/2022,48.48,10.46,1.44,0.91,3.38,50276.78,9.58,30.83,0.00,24354.20,628.00,937.67,904.93,2397.81,563.63,0.83,19.57,1.00,,
30/01/2022,48.71,10.48,1.52,0.95,3.84,50161.51,9.52,30.78,333.33,23977.20,628.00,948.98,909.87,2383.24,563.63,0.70,31.22,1.00,,
31/01/2022,48.03,10.66,1.44,0.89,4.60,48317.77,9.44,29.83,472.78,24128.00,588.00,933.26,902.83,2282.70,528.43,0.60,31.56,0.97,,
01/02/2022,44.34,11.17,1.28,1.17,3.88,50203.85,9.58,29.83,916.67,10254.40,607.00,941.65,910.84,2373.68,545.15,0.80,27.93,1.00,,
02/02/2022,44.80,13.73,1.04,1.21,3.32,49220.03,9.53,29.23,1666.67,5320.48,595.00,925.47,911.36,2392.69,533.45,0.60,29.94,1.00,,
03/02/2022,43.96,13.94,1.06,1.14,4.20,50299.15,9.47,30.16,958.33,17363.94,615.00,934.34,910.53,2480.34,551.48,0.83,32.16,1.00,,
04/02/2022,45.34,13.22,1.02,1.23,5.10,49982.44,9.58,29.93,1416.67,17363.94,610.00,940.06,907.81,2426.25,547.09,0.65,28.15,1.00,,
05/02/2022,45.94,13.58,1.06,1.35,3.74,46396.76,9.52,27.85,333.33,17363.94,565.00,927.36,905.80,2235.08,507.49,0.83,23.43,1.00,,
06/02/2022,44.93,12.46,1.10,1.13,3.40,46008.08,9.46,27.72,0.00,8642.92,563.00,945.74,896.57,2180.28,505.72,0.67,17.07,1.00,,
07/02/2022,46.19,11.64,1.22,1.02,2.74,46008.46,9.33,27.73,53.24,8642.92,432.00,881.74,893.80,2174.15,390.44,0.60,12.33,0.78,,
08/02/2022,0.00,0.00,0.00,0.00,0.00,38648.42,8.97,26.74,0.00,0.00,138.00,957.71,885.14,1810.29,121.44,0.83,7.68,0.29,,
09/02/2022,47.13,10.83,1.29,0.91,3.54,45696.92,9.48,27.62,0.00,8642.92,557.00,957.29,884.17,2044.46,500.44,0.53,23.00,1.00,,
10/02/2022,44.01,11.41,1.17,0.86,3.60,45996.47,9.52,27.70,0.00,10911.85,562.00,957.38,894.26,2032.86,504.91,0.67,27.90,1.00,,
11/02/2022,48.19,10.78,1.23,0.93,3.28,45998.97,9.40,27.43,0.00,10911.85,556.00,959.55,904.48,2039.63,499.84,0.50,32.07,1.00,,
12/02/2022,46.15,11.04,1.26,0.92,3.20,44897.83,9.46,27.51,84.09,10213.41,552.00,957.45,884.70,1974.76,496.32,0.56,27.74,0.99,,
13/02/2022,47.60,11.06,1.25,0.86,2.82,46002.32,9.56,28.21,0.00,13189.68,572.00,961.63,878.25,1938.67,513.92,0.47,22.99,1.00,,
14/02/2022,46.64,11.30,1.25,0.94,2.94,47222.11,9.53,28.70,0.00,13142.98,583.00,962.30,895.75,1968.42,523.60,0.50,18.22,1.00,,
15/02/2022,46.70,11.21,1.25,1.07,3.20,47997.85,9.51,28.82,0.00,13129.36,585.00,975.45,895.34,1987.15,525.36,0.50,20.68,1.00,,
16/02/2022,45.02,12.40,1.16,1.10,3.78,43886.44,9.51,27.98,334.49,13129.36,565.00,966.60,906.23,1941.48,507.76,0.57,19.69,1.00,,
17/02/2022,45.06,12.73,1.17,1.09,3.54,46694.30,9.58,28.56,125.35,16073.72,583.00,976.16,900.08,1987.18,527.76,0.45,23.43,1.00,,
18/02/2022,44.84,12.79,1.13,1.23,3.66,49000.44,9.42,29.69,0.00,15705.09,610.00,935.53,889.07,2061.16,551.91,0.60,24.26,1.00,,
19/02/2022,45.49,12.25,1.26,1.22,3.78,48308.79,9.58,29.34,0.00,17858.56,601.00,922.46,879.52,2005.12,544.15,0.66,20.90,1.00,,
20/02/2022,45.96,11.86,1.28,1.22,3.96,48868.46,9.43,29.76,0.00,24412.52,611.00,926.57,893.29,2002.81,552.95,0.63,26.95,1.00,,
21/02/2022,46.50,11.69,1.31,1.26,4.12,48995.57,9.65,29.72,83.33,18196.80,609.00,926.86,900.28,2052.10,551.19,0.63,23.66,1.00,,
22/02/2022,46.64,11.73,1.16,1.09,3.80,47782.61,9.59,28.68,0.00,18672.77,551.00,923.64,880.60,1916.39,500.22,0.67,26.78,0.94,,
23/02/2022,46.03,12.36,1.24,1.15,3.10,49001.34,9.54,29.77,0.00,18672.77,610.00,935.31,892.82,2071.78,552.54,0.43,26.82,1.00,,
24/02/2022,45.60,11.72,1.16,1.04,3.54,48998.53,9.60,29.75,0.00,18672.77,609.00,934.62,900.82,2080.04,551.66,0.50,26.08,1.00,,
25/02/2022,47.05,12.51,1.16,1.09,2.90,49001.81,9.49,29.89,0.00,25690.20,613.00,916.62,899.78,2097.01,555.18,0.81,26.67,1.00,,
26/02/2022,47.67,11.96,1.15,0.91,3.12,49001.95,9.53,29.94,0.00,23800.48,614.00,917.57,901.11,2084.91,556.06,0.33,25.69,1.00,,
27/02/2022,48.54,11.67,1.12,0.99,3.60,49003.50,9.41,29.93,0.00,24650.10,614.00,913.25,901.54,2064.75,556.38,0.53,26.44,1.00,,
28/02/2022,47.25,11.25,1.13,1.22,3.42,48998.52,9.51,29.87,0.00,8360.15,623.00,908.80,907.84,2052.83,564.54,0.46,29.13,1.00,,
01/03/2022,0.00,0.00,0.00,0.00,0.00,49004.06,9.58,29.89,0.00,24150.56,612.00,905.80,905.57,2039.12,554.86,0.43,27.27,1.00,,
02/03/2022,48.04,11.74,1.14,1.04,3.08,48998.10,9.46,29.80,41.67,25750.38,611.00,915.16,903.36,2040.86,553.98,0.40,26.05,1.00,,
03/03/2022,47.49,13.00,1.10,1.10,3.24,48962.52,9.52,29.85,0.00,24486.37,611.00,913.94,901.88,2039.49,553.97,0.38,22.33,1.00,,
04/03/2022,47.54,12.88,1.11,1.25,3.06,49044.54,9.66,29.78,41.67,24804.85,606.00,907.55,909.81,2062.80,552.77,0.58,19.69,1.00,,
05/03/2022,45.03,13.28,1.06,1.31,3.44,49164.37,9.53,29.82,83.33,24617.14,607.00,904.84,908.22,2095.18,553.65,0.37,22.77,1.00,,
06/03/2022,47.21,12.40,1.11,1.30,3.28,49201.24,9.48,29.80,83.33,24092.26,608.00,910.69,908.43,2126.15,554.53,0.43,25.17,1.00,,
07/03/2022,46.72,12.09,1.11,1.38,3.24,49184.39,9.59,29.87,41.67,25225.33,609.00,904.39,900.67,2127.13,554.08,0.33,19.85,1.00,,
08/03/2022,46.46,12.71,1.12,1.36,3.04,49144.62,9.50,29.97,447.62,21945.61,531.00,902.79,872.31,1922.59,485.27,0.50,22.42,0.88,,
09/03/2022,0.00,0.00,0.00,0.00,0.00,0.00,9.40,25.90,0.00,0.00,68.00,825.20,854.86,0.00,59.84,0.52,2.44,0.16,,
10/03/2022,46.40,13.23,1.00,1.39,3.54,48285.94,9.59,29.63,0.00,23493.27,620.00,887.00,907.36,2083.33,545.60,0.50,29.54,1.00,,
11/03/2022,46.42,12.29,1.11,1.53,3.16,49173.51,9.43,29.76,208.33,24372.76,608.00,898.19,911.58,2131.51,553.03,0.43,26.22,1.00,,
12/03/2022,47.21,12.10,1.29,1.27,3.12,48701.56,9.50,29.64,0.00,22673.75,606.00,892.93,901.91,2149.87,550.36,0.43,31.24,1.00,,
13/03/2022,47.50,11.26,1.43,1.28,3.18,49202.66,9.39,29.95,0.00,24861.00,613.00,892.73,902.14,2148.47,556.85,0.80,28.85,1.00,,
14/03/2022,49.65,11.08,1.50,1.56,3.06,49192.92,9.66,29.85,-375.00,24560.65,609.00,890.39,906.26,2153.00,553.33,0.90,24.88,1.00,,
15/03/2022,46.23,11.22,1.57,1.43,3.14,49175.78,9.44,30.09,0.00,24727.97,616.00,889.62,902.40,2130.69,559.49,0.40,27.25,1.00,,
16/03/2022,48.80,10.72,1.51,1.58,3.20,49194.81,9.64,30.18,0.00,25284.00,619.00,890.23,908.14,2128.33,559.77,0.39,24.64,1.00,,
17/03/2022,47.11,10.77,1.49,1.39,3.26,49167.98,9.67,30.19,41.67,24574.86,620.00,893.41,911.91,2147.88,559.47,0.27,26.16,1.00,,
18/03/2022,49.84,11.27,1.56,1.27,3.10,49057.61,9.50,30.48,166.67,24476.26,628.00,889.06,911.21,2145.11,566.51,0.33,21.49,1.00,,
19/03/2022,46.90,10.80,1.54,1.14,3.14,49095.09,9.53,30.68,0.00,24593.38,630.00,891.00,900.23,2139.43,570.46,0.22,24.25,1.00,,
20/03/2022,0.00,0.00,0.00,0.00,0.00,49084.77,9.64,30.77,0.00,25646.60,629.00,901.62,882.14,2065.97,570.76,0.27,23.31,1.00,,
21/03/2022,48.26,10.74,1.42,1.14,3.00,49186.98,9.59,30.66,83.33,24536.66,627.00,907.03,903.29,2063.26,569.11,0.53,28.40,1.00,,
22/03/2022,48.04,10.02,1.22,1.23,4.02,49114.77,9.44,30.76,0.00,24689.12,623.00,918.84,883.14,2038.82,565.59,0.43,31.52,1.00,,
23/03/2022,48.52,10.06,1.12,1.81,4.32,49168.72,9.50,30.93,208.91,25087.68,624.00,910.26,905.43,2086.89,566.91,0.50,31.17,1.00,,
24/03/2022,48.39,9.70,1.23,1.31,4.24,46587.52,9.27,30.22,43.45,20999.52,585.00,886.96,890.63,1997.06,532.63,0.50,21.14,0.96,,
25/03/2022,47.66,10.26,1.20,1.91,3.74,49108.17,9.54,31.15,833.33,24904.98,630.00,890.26,893.79,2067.57,572.23,0.85,27.98,1.00,,
26/03/2022,48.73,10.19,1.17,1.38,3.96,48884.52,9.45,30.80,0.00,24546.06,623.00,890.07,902.37,2079.82,565.58,0.37,24.02,1.00,,
27/03/2022,46.84,10.43,1.27,1.26,3.66,49174.84,9.63,31.16,0.00,23596.15,628.00,896.52,900.42,2091.96,569.93,0.45,26.31,1.00,,
28/03/2022,48.17,10.42,1.22,1.48,3.80,49154.84,9.51,31.33,4.17,24805.90,635.00,896.13,904.64,2138.01,576.09,0.30,21.94,1.00,,
29/03/2022,47.97,10.12,1.17,1.49,3.92,49162.00,9.53,31.45,0.00,24445.14,626.00,895.02,908.26,2137.76,569.33,0.25,23.41,1.00,,
30/03/2022,49.34,10.35,1.19,1.68,4.04,49204.44,9.63,31.46,0.00,24011.98,622.00,902.22,906.34,2161.15,569.22,0.32,27.21,1.00,,
31/03/2022,46.97,10.75,1.26,1.52,3.44,49174.11,9.43,31.65,0.00,25669.36,605.00,903.00,907.98,2187.13,554.26,0.33,30.19,1.00,,
01/04/2022,48.07,10.77,1.21,1.27,3.66,49171.61,9.52,31.82,0.00,24261.96,633.00,897.99,908.01,2220.86,576.89,0.27,27.86,1.00,,
