Repository: josejhc/Roasting-Process-Simulator_GrupoMexico

File: data_bases/ffinal.csv (part 6 of 10)
Día,Zn,Fe,Cu,Pb,Ins.,Flujo de aire al Tostador,Humedad conc,Conc. humedo alimentado (ton/hr),Agua alim. al Tostador (Lts/hr),Oxigeno consumido (m3),Concentrado Tostado,Temp. Garganta,Prom. Cama Tostador,Presion caja de viento,Produccion de calcina,Temp. Amb. Prom *,Días Tostador,delta_P,ciclo_operativo
22/03/2021,50.33,8.40,1.64,0.99,2.92,50001.49,9.57,28.57,0.00,25485.20,630.00,874.86,889.68,2023.62,566.49,34.90,1.00,-29.02,15.00
23/03/2021,52.36,7.90,1.51,1.14,2.24,49998.84,9.53,28.57,0.00,25636.00,631.00,873.64,884.25,2020.15,567.37,32.07,1.00,-3.47,15.00
24/03/2021,52.31,7.78,1.61,1.05,2.78,49523.88,9.50,28.56,0.00,25711.40,631.00,865.39,888.79,2019.56,567.29,36.64,1.00,-0.59,15.00
25/03/2021,53.56,7.60,1.49,1.07,2.34,48059.56,9.49,28.54,0.00,25711.40,632.00,861.82,897.63,2017.35,569.51,34.22,1.00,-2.21,15.00
26/03/2021,52.93,7.56,1.44,1.21,2.14,49574.14,9.72,28.55,41.78,24882.00,629.00,860.49,895.79,2028.93,566.87,33.53,1.00,11.59,15.00
27/03/2021,51.76,7.91,1.44,1.24,2.32,49998.00,9.43,28.57,0.00,25636.00,633.00,866.61,896.37,2021.24,570.39,33.54,1.00,-7.69,15.00
28/03/2021,0.00,0.00,0.00,0.00,0.00,49645.90,9.56,28.57,0.00,25786.80,633.00,864.84,888.76,2010.01,569.83,32.27,1.00,Error,15.00
29/03/2021,52.81,7.90,1.47,1.35,2.52,49997.61,9.55,28.57,0.00,25636.00,633.00,860.54,890.38,2013.45,569.55,24.13,1.00,-7.79,15.00
30/03/2021,53.78,7.86,1.51,1.30,2.60,49995.88,9.65,28.59,0.00,25711.40,627.00,856.99,890.45,2031.81,569.83,27.10,1.00,18.36,15.00
31/03/2021,53.12,8.02,1.53,1.28,2.28,49752.64,9.63,28.56,0.00,25334.40,640.00,859.78,886.33,2037.89,581.24,29.40,1.00,6.07,15.00
01/04/2021,54.72,8.08,1.50,1.16,2.78,49110.85,9.49,28.57,0.00,26163.80,628.00,865.59,887.16,2055.05,570.94,32.02,1.00,17.17,15.00
02/04/2021,53.20,8.74,1.49,1.23,2.64,48762.38,9.68,28.68,0.00,25560.60,629.00,862.68,884.03,2042.35,571.82,21.76,1.00,-12.71,15.00
03/04/2021,51.34,9.16,1.49,1.19,3.18,48499.39,9.73,29.13,0.00,24354.20,610.00,869.98,895.17,2048.63,553.62,33.80,0.96,6.28,15.00
04/04/2021,50.07,9.43,1.52,1.27,2.78,48498.56,9.66,28.94,0.00,25937.60,636.00,875.42,890.26,2040.74,576.55,27.78,1.00,-7.89,15.00
05/04/2021,51.03,9.40,1.55,1.22,3.12,49254.75,9.58,28.97,0.00,25636.00,636.00,882.35,886.95,2051.65,578.24,29.94,1.00,10.91,15.00
06/04/2021,51.42,9.12,1.56,1.30,2.58,49994.92,9.48,29.19,0.00,25786.80,636.00,885.55,882.98,2054.07,583.10,32.33,1.00,2.41,15.00
07/04/2021,51.08,9.39,1.57,1.26,2.60,50000.24,9.50,29.37,0.00,25259.00,641.00,890.02,888.48,2060.93,586.50,33.50,1.00,6.86,15.00
08/04/2021,50.54,8.96,1.59,1.31,2.04,49958.92,9.50,29.47,0.00,26163.80,632.00,891.26,888.96,2067.87,579.79,31.49,1.00,6.94,15.00
09/04/2021,49.81,9.56,1.60,1.30,2.80,49994.28,9.54,29.56,0.00,25560.60,635.00,882.48,893.56,2100.93,581.07,29.21,1.00,33.07,15.00
10/04/2021,51.36,9.48,1.57,1.25,2.74,50000.57,9.38,29.47,0.00,25786.80,634.00,875.07,903.88,2136.36,580.19,31.20,1.00,35.43,15.00
11/04/2021,52.46,10.15,1.72,1.19,2.64,50002.83,9.51,29.54,0.00,25786.80,635.00,878.02,910.50,2121.92,580.55,35.60,1.00,-14.44,15.00
12/04/2021,0.00,0.00,0.00,0.00,0.00,49999.52,9.51,29.48,0.00,25786.80,634.00,905.39,907.94,2126.55,579.33,33.61,1.00,Error,15.00
13/04/2021,50.07,9.84,1.60,1.16,2.46,49996.46,9.48,29.55,0.00,25259.00,634.00,906.30,908.50,2152.85,580.97,30.42,1.00,30.92,15.00
14/04/2021,50.97,9.77,1.60,0.96,2.16,49996.47,9.38,29.49,41.67,25786.80,634.00,898.36,909.57,2155.38,580.91,32.82,1.00,2.54,15.00
15/04/2021,49.09,10.07,1.59,1.15,3.14,50010.97,9.45,29.50,41.67,25711.40,639.00,896.06,909.58,2172.79,579.46,36.51,1.00,17.41,15.00
16/04/2021,50.52,10.13,1.60,1.11,2.58,45194.24,9.58,28.10,83.97,25711.40,602.00,872.56,911.19,2200.11,547.90,35.74,0.99,27.32,15.00
17/04/2021,49.77,9.88,1.59,1.19,3.24,50057.97,9.45,29.53,0.00,25259.00,639.00,889.72,907.17,2169.36,580.43,31.00,1.00,-30.75,15.00
18/04/2021,50.64,9.92,1.62,1.22,2.82,50021.09,9.54,29.53,0.00,25937.60,639.00,883.34,905.82,2177.39,580.48,36.23,1.00,8.03,15.00
19/04/2021,49.79,10.11,1.75,1.16,2.84,50040.44,9.42,29.53,166.78,25862.20,640.00,889.47,901.68,2149.92,580.18,36.51,1.00,-27.48,15.00
20/04/2021,50.65,9.40,1.79,1.49,2.46,50051.51,9.53,29.54,0.00,25560.60,633.00,873.60,902.50,2131.86,574.93,30.96,1.00,-18.06,15.00
21/04/2021,51.06,8.72,1.74,1.45,2.50,50047.20,9.56,29.55,0.00,25711.40,633.00,866.05,901.07,2134.15,574.93,29.29,1.00,2.29,15.00
22/04/2021,49.39,8.31,1.84,1.42,2.48,46055.77,9.48,26.41,0.00,25560.60,564.00,850.59,903.35,2045.40,513.30,34.38,1.00,-88.75,15.00
23/04/2021,51.68,8.39,1.82,1.23,2.54,45720.37,9.48,25.96,0.00,25711.40,558.00,848.08,903.03,2007.21,506.97,39.74,1.00,-38.19,15.00
24/04/2021,51.40,8.32,1.81,1.20,2.50,46357.38,9.54,25.96,0.00,25636.00,557.00,855.77,886.63,1997.16,506.09,35.82,1.00,-10.05,15.00
25/04/2021,52.13,8.12,1.61,1.33,2.26,45121.63,9.62,25.97,0.00,25560.60,557.00,852.85,882.39,1987.66,506.16,30.66,1.00,-9.50,15.00
26/04/2021,52.32,8.06,1.58,1.40,2.00,45426.26,9.48,25.96,0.00,25937.60,556.00,850.11,884.51,2000.71,506.57,29.67,1.00,13.06,15.00
27/04/2021,52.28,8.04,1.66,1.39,2.84,43023.73,9.54,25.98,0.00,25485.20,553.00,852.56,894.00,2003.12,503.93,37.19,1.00,2.40,15.00
28/04/2021,51.85,8.21,1.69,1.14,2.70,44003.81,9.46,25.89,0.00,25711.40,542.00,847.73,890.58,1977.05,495.01,35.26,0.98,-26.07,15.00
29/04/2021,52.07,7.99,1.65,1.11,2.44,45485.89,9.59,25.95,0.00,25636.00,537.00,846.09,896.84,2028.89,490.09,30.92,1.00,51.84,15.00
30/04/2021,52.93,7.95,1.56,1.37,3.74,45519.53,9.63,25.95,0.00,25786.80,530.00,842.02,892.08,2017.88,483.93,22.91,1.00,-11.01,15.00
01/05/2021,0.00,0.00,0.00,0.00,0.00,47478.78,9.61,27.75,0.00,25636.00,592.00,865.19,900.02,2042.24,537.51,38.97,1.00,Error,15.00
02/05/2021,53.05,8.21,1.50,1.33,2.48,49992.53,9.53,29.12,0.00,25711.40,625.00,886.56,894.60,2114.34,566.55,33.36,1.00,96.47,15.00
03/05/2021,52.48,8.71,1.52,1.26,2.28,50039.52,9.51,29.10,0.00,25636.00,625.00,886.35,906.95,2209.54,566.55,35.49,1.00,95.20,15.00
04/05/2021,51.57,9.54,1.44,1.07,2.52,50038.78,9.58,29.09,0.00,25636.00,641.00,888.26,907.65,2211.60,564.08,31.82,1.00,2.06,15.00
05/05/2021,50.11,9.47,1.50,0.94,2.66,49998.70,9.39,29.15,0.00,25711.40,643.00,882.67,905.89,2230.87,565.84,26.91,1.00,19.27,15.00
06/05/2021,51.79,9.31,1.54,0.87,2.56,50127.50,9.49,29.13,0.00,25636.00,637.00,882.48,907.59,2245.49,565.56,27.92,1.00,14.62,15.00
07/05/2021,51.08,9.36,1.51,0.80,2.60,50072.27,9.56,29.38,0.00,25937.60,634.00,900.37,896.71,2228.05,562.92,31.44,1.00,-17.45,15.00
08/05/2021,49.81,9.55,1.43,0.74,2.26,50124.50,9.50,29.33,0.00,25485.20,633.00,906.46,896.98,2236.29,562.36,28.80,1.00,8.24,15.00
09/05/2021,51.95,9.59,1.51,0.71,2.00,50124.58,9.51,29.46,0.00,25711.40,641.00,904.29,899.48,2218.29,564.08,29.62,1.00,-18.00,15.00
10/05/2021,50.31,9.40,1.48,0.76,1.98,50143.70,9.54,29.41,0.00,25711.40,640.00,898.71,900.32,2207.34,563.20,26.55,1.00,-10.95,15.00
11/05/2021,51.55,9.60,1.44,0.84,2.26,50136.26,9.52,29.44,0.00,25334.40,622.00,877.18,898.86,2211.72,565.97,24.30,1.00,4.38,15.00
12/05/2021,51.00,9.31,1.38,0.96,2.52,50134.00,9.56,29.57,0.00,26013.00,621.00,874.75,896.10,2203.40,568.91,21.94,1.00,-8.32,15.00
13/05/2021,50.58,9.32,1.40,1.04,3.04,49182.80,9.58,29.44,0.00,25334.40,603.00,886.12,896.35,2160.83,555.28,31.06,0.98,-42.58,15.00
14/05/2021,51.42,8.90,1.33,1.04,2.60,50117.53,9.44,29.56,0.00,25334.40,617.00,898.14,901.55,2201.61,560.29,31.06,1.00,40.79,15.00
15/05/2021,51.29,9.26,1.38,1.20,2.92,50040.21,9.44,29.55,0.00,26088.40,616.00,886.96,898.62,2208.43,559.41,26.68,1.00,6.82,15.00
16/05/2021,53.92,9.10,1.41,1.17,2.66,50134.36,9.59,29.53,0.00,25711.40,623.00,890.13,906.60,2227.27,557.69,25.15,1.00,18.84,15.00
17/05/2021,51.83,8.94,1.47,1.19,2.48,49384.30,9.48,29.29,0.00,25786.80,618.00,892.76,913.54,2237.60,553.88,33.20,1.00,10.33,15.00
18/05/2021,50.96,8.58,1.57,0.99,3.06,49706.51,9.54,29.35,541.67,25334.40,619.00,890.20,914.10,2279.46,554.73,36.35,1.00,41.87,15.00
19/05/2021,52.62,8.86,1.59,0.89,3.34,46083.55,9.55,27.11,125.00,25937.60,570.00,873.11,912.90,2234.60,511.63,33.13,1.00,-44.86,15.00
20/05/2021,49.55,8.98,1.58,0.95,3.10,47582.17,9.50,27.55,41.67,25560.60,580.00,855.65,908.19,2283.52,520.43,22.23,1.00,48.92,15.00
21/05/2021,51.46,8.85,1.53,0.85,2.90,46031.98,9.62,27.15,0.00,25560.60,571.00,868.53,908.47,2238.08,512.49,25.29,1.00,-45.44,15.00
22/05/2021,49.58,8.62,1.53,0.90,2.88,45996.32,9.51,27.06,0.00,25937.60,569.00,867.65,905.83,2243.68,510.60,23.37,1.00,5.59,15.00
23/05/2021,52.03,8.57,1.49,0.83,3.24,49209.31,9.52,28.90,0.00,25636.00,609.00,860.21,904.80,2325.14,545.80,25.52,1.00,81.46,15.00
24/05/2021,51.77,8.83,1.44,0.93,2.98,49688.77,9.48,29.23,0.00,25937.60,617.00,887.55,905.59,2289.24,552.84,24.43,1.00,-35.90,15.00
25/05/2021,48.56,9.64,1.43,1.01,2.84,47583.80,9.47,28.55,86.02,25183.60,581.00,886.88,901.42,2170.96,522.47,21.43,0.97,-118.28,15.00
26/05/2021,50.07,9.32,1.44,0.96,2.96,49794.01,9.53,29.22,41.67,25786.80,616.00,893.63,906.99,2235.91,552.06,21.18,1.00,64.94,15.00
27/05/2021,52.34,8.70,1.47,1.04,3.62,49842.58,9.52,29.44,0.00,25786.80,622.00,891.76,907.51,2272.86,556.46,20.12,1.00,36.95,15.00
28/05/2021,51.31,0.24,1.39,1.14,3.28,50164.28,9.53,29.28,0.00,25560.60,613.00,891.07,905.25,2265.69,553.54,18.68,1.00,-7.17,15.00
29/05/2021,51.26,8.25,1.46,1.15,3.08,50101.90,9.49,29.56,0.00,25862.20,619.00,894.63,901.81,2277.34,558.82,17.82,1.00,11.66,15.00
30/05/2021,51.66,8.25,1.45,1.15,3.04,50326.52,9.53,29.23,0.00,25560.60,617.00,901.45,897.33,2276.57,552.06,19.36,1.00,-0.77,15.00
31/05/2021,52.14,8.55,1.41,0.84,3.16,50213.61,9.57,29.18,0.00,25636.00,623.00,903.12,888.43,2275.75,563.82,19.54,1.00,-0.82,15.00
01/06/2021,52.44,8.32,1.43,0.80,3.02,50175.54,9.58,29.50,0.00,25636.00,623.00,891.18,898.17,2285.09,557.08,23.78,1.00,9.34,15.00
02/06/2021,51.13,8.14,1.50,0.93,2.86,49040.43,9.65,29.42,42.43,25937.60,609.00,871.50,910.85,2328.91,544.70,22.18,0.98,43.82,15.00
03/06/2021,50.49,9.22,1.61,1.02,3.28,50262.21,9.64,29.40,208.33,24052.60,620.00,867.14,914.52,2401.07,554.38,21.48,1.00,72.16,15.00
04/06/2021,51.32,10.21,1.54,0.98,3.20,50218.02,9.63,29.37,83.33,25711.40,620.00,869.53,913.78,2408.84,554.38,23.11,1.00,7.77,15.00
05/06/2021,51.50,9.19,1.61,1.05,3.18,50181.25,9.60,29.56,83.33,25636.00,624.00,888.01,911.79,2404.58,557.90,21.55,1.00,-4.27,15.00
06/06/2021,50.80,9.28,1.61,0.90,3.12,50250.08,9.57,29.58,41.67,25711.40,625.00,898.83,911.44,2421.04,558.78,23.60,1.00,16.46,15.00
07/06/2021,54.52,9.13,1.65,0.93,3.08,47613.40,9.58,28.49,257.29,25032.80,481.00,899.56,890.20,2125.75,433.51,13.40,0.81,-295.29,15.00
08/06/2021,50.95,8.90,1.62,0.93,4.28,43357.06,9.57,26.43,458.33,25636.00,555.00,863.08,917.91,2221.23,498.63,17.47,1.00,95.48,15.00
09/06/2021,50.43,9.22,1.49,0.39,3.18,49862.43,9.61,29.25,0.00,25711.40,616.00,865.33,907.96,2344.06,552.31,12.29,1.00,122.83,15.00
10/06/2021,50.79,8.89,1.40,1.14,3.20,50185.54,9.72,29.48,416.67,25711.40,620.00,871.68,905.83,2354.24,555.83,17.31,1.00,10.18,15.00
11/06/2021,50.06,8.93,1.33,1.25,3.34,50307.82,9.61,29.75,0.00,25636.00,627.00,882.54,905.09,2329.17,561.99,46.99,1.00,-25.07,15.00
12/06/2021,50.15,8.54,1.42,1.21,3.26,50345.57,9.51,29.60,0.00,25786.80,625.00,886.06,901.64,2303.24,559.62,63.63,1.00,-25.92,15.00
13/06/2021,50.53,8.33,1.56,1.07,2.90,50335.07,9.59,29.94,0.00,25636.00,632.00,887.70,903.36,2285.57,565.32,25.07,1.00,-17.68,15.00
14/06/2021,50.25,8.31,1.58,1.04,2.40,50274.36,9.48,30.01,0.00,25711.40,634.00,897.29,906.78,2298.84,567.08,21.28,1.00,13.27,15.00
15/06/2021,50.91,8.30,1.54,1.10,3.08,50241.89,9.56,30.04,0.00,25636.00,634.00,894.46,906.82,2310.01,567.08,22.21,1.00,11.18,15.00
16/06/2021,49.75,8.39,1.51,1.19,2.88,50311.89,9.34,30.03,0.00,25636.00,645.00,902.91,902.96,2276.51,567.60,25.79,1.00,-33.51,15.00
17/06/2021,50.37,8.41,1.55,1.07,2.48,50207.52,9.38,29.91,0.00,25711.40,633.00,906.75,907.34,2272.04,566.20,26.94,1.00,-4.47,15.00
18/06/2021,50.47,8.38,1.57,1.06,2.66,50261.94,9.55,30.12,0.00,24278.80,636.00,906.38,907.12,2301.71,568.99,23.93,1.00,29.68,15.00
19/06/2021,49.30,8.31,1.78,0.97,3.32,50278.62,9.48,30.18,0.00,23977.20,638.00,895.41,905.81,2280.24,570.75,21.21,1.00,-21.48,15.00
20/06/2021,49.50,9.08,1.60,1.03,2.74,50285.82,9.47,30.28,0.00,25711.40,640.00,905.43,906.92,2296.35,572.51,23.47,1.00,16.11,15.00
21/06/2021,50.69,8.79,1.60,1.03,2.76,50287.51,9.48,30.28,0.00,25636.00,640.00,906.50,907.84,2297.06,572.51,18.90,1.00,0.71,15.00
22/06/2021,48.51,9.48,1.51,1.28,3.42,50288.76,9.58,30.22,208.33,25108.20,638.00,898.37,914.28,2316.16,570.75,16.54,1.00,19.10,15.00
23/06/2021,48.32,9.93,1.36,1.41,3.06,50320.22,9.50,30.20,208.33,26314.60,632.00,895.95,913.57,2333.72,569.52,18.71,1.00,17.56,15.00
24/06/2021,49.73,9.88,1.36,1.55,2.76,50326.76,9.61,30.10,41.67,25711.40,629.00,906.33,913.42,2325.59,566.88,20.12,1.00,-8.13,15.00
25/06/2021,49.23,9.70,1.55,1.24,3.48,47067.06,9.65,27.81,0.00,24957.40,579.00,888.18,904.79,2241.20,523.28,16.83,1.00,-84.39,15.00
26/06/2021,48.64,9.82,1.59,1.01,3.72,44239.90,9.58,27.13,0.00,8972.60,147.00,871.71,881.98,2108.34,143.12,5.24,0.29,-132.86,15.00
27/06/2021,0.00,0.00,0.00,0.00,0.00,0.00,9.60,26.46,0.00,0.00,102.00,877.59,896.47,1795.97,89.76,4.62,0.19,Error,15.00
28/06/2021,48.57,9.53,1.59,1.07,3.44,44603.41,9.55,26.91,583.33,0.00,559.00,844.34,903.49,2157.41,506.08,26.63,1.00,49.07,15.00
29/06/2021,48.78,9.63,1.62,1.05,2.26,45887.38,9.60,27.10,0.00,0.00,563.00,870.25,912.63,2169.43,509.63,24.79,1.00,12.03,15.00
30/06/2021,49.98,9.78,1.66,1.19,3.54,45894.02,9.43,27.08,0.00,0.00,585.00,872.26,912.86,2156.84,528.58,22.84,1.00,-12.59,15.00
01/07/2021,49.96,9.44,1.70,1.43,3.58,46045.74,9.60,27.06,0.00,122148.00,568.00,873.48,910.51,2115.20,508.68,23.60,1.00,-41.65,15.00
02/07/2021,49.97,9.53,1.73,1.39,3.78,45989.10,9.56,27.14,41.70,25108.20,569.00,879.71,915.55,2105.40,509.50,22.73,1.00,-9.79,15.00
03/07/2021,50.12,9.36,1.70,1.41,3.82,43332.87,9.52,26.96,584.96,25937.60,565.00,875.95,913.14,2129.25,505.98,19.30,1.00,23.85,15.00
04/07/2021,50.56,9.48,1.48,1.28,3.26,44163.54,9.47,26.96,1125.00,26163.80,566.00,865.35,912.72,2088.10,506.86,13.77,1.00,-41.15,15.00
05/07/2021,50.18,9.41,1.39,1.22,3.02,48202.87,9.54,27.91,167.25,25409.80,585.00,879.05,909.29,2137.00,523.58,16.28,1.00,48.90,15.00
06/07/2021,50.44,9.25,1.37,1.16,3.66,49176.31,9.54,28.51,0.00,25485.20,595.00,888.18,907.08,2160.40,532.38,17.83,0.99,23.40,15.00
07/07/2021,49.97,9.42,1.34,1.21,3.18,49355.27,9.68,28.51,0.00,25636.00,597.00,884.06,907.98,2182.01,535.59,16.45,1.00,21.61,15.00
08/07/2021,49.01,9.32,1.39,1.36,3.66,49972.42,9.59,28.53,0.00,25786.80,598.00,880.93,906.79,2199.32,536.47,13.32,1.00,17.31,15.00
09/07/2021,49.55,9.30,1.52,1.20,3.52,49627.00,9.63,28.51,0.00,25560.60,598.00,869.74,907.43,2221.19,536.47,12.05,1.00,21.87,15.00
10/07/2021,47.58,9.51,1.49,1.23,3.38,49997.99,9.64,28.53,0.00,25485.20,598.00,857.43,903.76,2232.36,536.47,13.29,1.00,11.17,15.00
11/07/2021,49.92,9.05,1.53,1.38,3.50,50284.31,9.51,28.58,0.00,26013.00,600.00,870.60,896.51,2234.39,538.23,14.70,1.00,2.03,15.00
12/07/2021,51.61,8.42,1.46,1.34,3.46,50242.37,9.63,29.49,0.00,25485.20,619.00,891.59,901.72,2220.00,554.34,21.45,1.00,-14.39,15.00
13/07/2021,51.10,7.82,1.36,1.37,3.54,50247.90,9.64,29.77,0.00,25862.20,626.00,900.85,900.79,2140.72,560.04,21.38,1.00,-79.28,15.00
14/07/2021,52.17,8.18,1.34,1.37,3.38,50306.06,9.52,29.68,0.00,25485.20,625.00,902.66,907.95,2092.26,559.16,20.32,1.00,-48.46,15.00
15/07/2021,51.77,8.06,1.33,1.42,3.10,50290.66,9.57,29.76,0.00,25786.80,626.00,916.60,901.50,2043.58,560.04,16.52,1.00,-48.68,15.00
16/07/2021,52.16,8.06,1.30,1.39,3.20,50290.22,9.62,29.71,0.00,25636.00,634.00,905.14,903.82,2076.57,557.92,14.62,1.00,33.00,15.00
17/07/2021,51.02,8.62,1.19,1.69,3.32,50288.25,9.58,29.61,166.67,25786.80,623.00,906.55,911.94,2138.58,557.40,14.71,1.00,62.01,15.00
18/07/2021,51.01,8.70,1.31,1.50,3.42,50292.94,9.57,29.60,250.00,25711.40,623.00,915.96,911.81,2158.92,557.55,17.00,1.00,20.34,15.00
19/07/2021,50.01,9.13,1.43,1.50,3.42,50260.13,9.60,29.64,125.00,25711.40,623.00,916.63,911.85,2191.38,557.55,16.94,1.00,32.46,15.00
20/07/2021,51.00,8.90,1.27,1.48,3.50,50275.34,9.50,29.61,125.00,25636.00,623.00,912.63,911.26,2208.02,557.55,14.79,1.00,16.64,15.00
21/07/2021,50.88,8.79,1.30,1.56,3.30,50308.08,9.65,30.42,583.33,25711.40,640.00,924.23,911.22,2180.26,572.51,12.52,1.00,-27.76,15.00
22/07/2021,48.27,9.23,1.42,1.65,3.38,50247.37,9.66,30.55,583.33,25711.40,643.00,934.33,912.01,2195.66,575.15,15.13,1.00,15.40,15.00
23/07/2021,49.45,9.90,1.45,1.55,3.64,50286.99,9.69,30.52,708.33,25485.20,638.00,937.07,912.36,2208.63,574.80,14.61,1.00,12.98,15.00
24/07/2021,48.97,10.15,1.49,1.49,3.60,49790.68,9.59,29.88,875.00,25862.20,625.00,925.98,911.49,2227.22,563.36,14.89,1.00,18.59,15.00
25/07/2021,48.78,9.69,1.49,1.55,3.44,50221.92,9.70,30.51,708.33,25711.40,637.00,929.27,913.10,2220.14,574.32,17.72,1.00,-7.09,15.00
26/07/2021,48.53,10.25,1.45,1.36,3.58,50289.55,9.58,30.58,791.67,25711.40,639.00,937.97,912.24,2229.19,576.08,19.05,1.00,9.05,15.00
27/07/2021,48.69,10.03,1.44,1.24,2.92,50279.44,9.42,30.52,958.33,25409.80,653.00,929.66,913.12,2244.21,574.64,14.33,1.00,15.03,15.00
28/07/2021,48.36,10.05,1.48,1.20,3.18,50281.56,9.62,30.56,1000.00,25937.60,638.00,916.71,913.66,2286.61,575.60,10.40,1.00,42.40,15.00
29/07/2021,49.67,9.99,1.50,1.24,3.44,50073.39,9.63,30.53,958.33,25636.00,638.00,915.63,912.19,2259.20,575.63,13.35,1.00,-27.41,15.00
30/07/2021,49.70,9.92,1.50,1.21,3.40,50291.35,9.54,30.53,458.33,25711.40,639.00,934.33,913.05,2294.93,576.10,16.18,1.00,35.73,15.00
31/07/2021,50.43,9.91,1.38,1.36,3.46,46605.43,9.45,28.43,676.06,25636.00,590.00,920.95,910.41,2152.19,530.54,19.24,0.99,-142.73,15.00
01/08/2021,49.51,9.80,1.44,1.45,3.22,49593.01,9.56,29.79,1683.03,25711.40,621.00,914.43,910.61,2249.09,550.48,20.16,0.99,96.90,15.00
02/08/2021,50.77,8.58,1.22,1.31,3.74,50290.21,9.49,30.63,0.00,25786.80,646.00,939.20,910.31,2265.95,572.48,16.94,1.00,16.86,15.00
03/08/2021,50.68,8.71,1.12,1.30,3.72,49533.22,9.39,30.52,0.00,25485.20,634.00,943.86,910.31,2194.35,561.92,21.62,0.98,-71.60,15.00
04/08/2021,49.87,8.62,1.13,1.38,3.60,50298.56,9.63,30.26,0.00,25711.40,637.00,947.37,910.04,2240.71,564.56,22.45,1.00,46.36,15.00
05/08/2021,49.27,8.70,1.18,1.41,3.56,50253.89,9.58,30.02,416.67,25032.80,632.00,944.01,910.14,2252.53,560.16,19.25,1.00,11.82,15.00
06/08/2021,50.63,8.92,1.11,1.32,3.30,50255.27,9.56,29.97,0.00,26314.60,631.00,936.70,912.33,2271.04,559.28,21.63,1.00,18.51,15.00
07/08/2021,51.14,8.64,1.15,1.24,3.70,0.00,9.50,27.53,0.00,8746.40,103.00,874.85,849.84,1525.61,94.64,4.81,0.21,-745.44,15.00
08/08/2021,0.00,0.00,0.00,0.00,0.00,39545.39,9.77,28.62,0.00,0.00,159.00,854.55,926.98,1988.40,143.92,6.51,0.29,Error,15.00
09/08/2021,50.48,9.37,1.18,1.19,3.38,45854.41,9.70,27.53,0.00,45390.80,575.00,851.08,912.36,2247.06,510.00,11.36,1.00,721.46,15.00
10/08/2021,50.38,9.92,1.25,1.05,3.56,46893.39,9.46,28.31,42.77,-19453.20,575.00,870.87,909.65,2160.46,515.59,14.56,0.97,-86.60,15.00
11/08/2021,49.12,9.71,1.49,1.04,3.44,50205.21,9.36,30.01,208.33,0.00,628.00,908.43,911.78,2185.87,562.23,20.38,1.00,25.41,15.00
12/08/2021,49.42,10.23,1.31,1.06,3.52,50168.05,9.68,30.02,166.67,0.00,626.00,916.01,910.81,2168.83,560.47,18.90,1.00,-17.04,15.00
13/08/2021,49.21,10.11,1.35,1.13,3.40,50086.90,9.72,30.07,83.33,44636.80,626.00,917.21,912.58,2188.42,560.47,20.63,1.00,19.59,15.00
14/08/2021,48.71,9.65,1.28,1.03,3.70,50105.67,9.63,30.22,125.00,27973.40,630.00,928.79,907.66,2164.74,563.99,23.78,1.00,-23.69,15.00
15/08/2021,49.32,9.53,1.25,0.91,3.32,49977.05,9.58,30.22,333.33,0.00,631.00,930.07,901.03,2095.66,564.87,21.16,1.00,-69.08,15.00
16/08/2021,49.87,8.83,1.22,1.04,3.16,49939.97,9.54,30.12,708.83,0.00,628.00,924.13,903.59,2064.88,562.23,18.00,1.00,-30.78,15.00
17/08/2021,51.12,8.63,1.22,1.19,3.12,49985.16,9.62,30.23,666.67,15080.00,631.00,923.25,905.26,2095.82,564.87,16.42,1.00,30.94,15.00
18/08/2021,50.48,8.35,1.21,1.23,2.68,48084.68,9.54,28.37,125.00,163014.80,593.00,909.08,906.96,2085.74,529.63,15.37,1.00,-10.08,15.00
19/08/2021,51.14,8.30,1.21,1.09,3.20,49517.70,9.58,29.44,625.00,25560.60,619.00,920.09,908.50,2149.27,548.72,18.77,1.00,63.54,15.00
20/08/2021,50.87,9.16,1.25,1.02,3.12,50018.24,9.52,29.94,875.00,25786.80,630.00,926.96,906.67,2166.40,559.40,19.47,1.00,17.12,15.00
21/08/2021,49.43,9.66,1.32,0.94,3.24,50000.81,9.50,29.99,500.00,25786.80,632.00,941.86,909.00,2180.47,560.16,21.59,1.00,14.07,15.00
22/08/2021,49.69,10.29,1.46,0.93,3.14,50003.57,9.50,29.86,250.00,25711.40,629.00,947.40,912.78,2203.59,557.52,22.59,1.00,23.13,15.00
23/08/2021,49.74,10.43,1.41,0.93,3.14,49833.05,9.46,29.96,541.67,25560.60,631.00,942.17,912.29,2217.36,559.28,23.37,1.00,13.77,15.00
24/08/2021,47.97,9.65,1.37,0.93,2.96,49886.48,9.53,30.13,833.33,25862.20,629.00,936.41,912.55,2202.60,563.43,20.68,1.00,-14.76,15.00
25/08/2021,50.19,9.88,1.36,0.89,2.30,49997.65,9.47,30.25,708.33,25560.60,631.00,936.35,903.49,2209.07,566.23,19.30,1.00,6.47,15.00
26/08/2021,48.81,9.67,1.36,0.99,3.00,49998.31,9.55,30.19,416.67,14476.80,630.00,943.19,911.25,2229.38,564.31,25.74,1.00,20.31,15.00
27/08/2021,49.59,10.27,1.37,1.00,3.18,49996.83,9.42,30.16,500.00,37021.40,629.00,931.93,913.82,2283.30,564.33,26.70,1.00,53.92,15.00
28/08/2021,48.81,10.23,1.34,1.12,3.08,50063.36,9.51,30.16,708.33,25485.20,630.00,907.85,914.08,2303.14,564.31,19.12,1.00,19.84,15.00
29/08/2021,49.94,9.71,1.31,1.03,2.99,49932.67,9.53,30.15,708.33,25862.20,629.00,892.17,914.06,2297.44,563.43,14.40,1.00,-5.70,15.00
30/08/2021,49.58,9.71,1.35,1.01,3.46,45383.95,9.76,28.09,226.42,25334.40,544.00,878.39,891.29,2112.23,478.72,15.83,0.92,-185.21,15.00
31/08/2021,0.00,0.00,0.00,0.00,0.00,0.00,9.03,26.28,151.90,13798.20,157.00,850.78,886.77,1954.63,138.16,5.30,0.27,Error,15.00
01/09/2021,49.18,9.91,1.35,0.96,3.10,48428.31,9.33,29.11,418.70,23374.00,611.00,886.09,913.56,2228.05,541.68,11.68,1.00,115.81,15.00
02/09/2021,49.37,9.75,1.32,1.06,3.26,50021.02,9.49,30.16,833.33,25711.40,636.00,908.74,913.20,2259.65,563.68,13.82,1.00,31.61,15.00
03/09/2021,49.34,10.22,1.34,1.08,3.22,49398.83,9.65,29.40,708.33,25711.40,635.00,896.56,913.98,2244.41,562.80,12.94,1.00,-15.24,15.00
04/09/2021,48.25,11.13,1.45,1.08,3.33,49061.21,9.60,29.07,833.33,25636.00,628.00,897.66,913.40,2285.75,556.64,12.88,1.00,41.34,15.00
05/09/2021,48.24,11.55,1.51,0.94,3.20,50051.77,9.63,30.15,1375.00,25786.80,651.00,900.44,913.83,2305.16,576.88,13.41,1.00,19.41,15.00
06/09/2021,48.08,11.50,1.57,0.96,3.12,50031.59,9.58,30.18,1125.00,25636.00,653.00,902.36,913.52,2287.97,578.64,15.79,1.00,-17.20,15.00
07/09/2021,48.04,11.25,1.64,1.08,3.56,48941.32,9.58,30.05,1069.14,25560.60,633.00,898.59,912.32,2225.12,561.04,17.09,0.97,-62.85,15.00
08/09/2021,48.82,11.55,1.57,1.03,3.04,48846.81,9.61,29.59,885.45,25711.40,632.00,901.96,910.50,2262.64,560.16,18.03,0.99,37.53,15.00
09/09/2021,47.22,11.35,1.59,1.10,3.48,48006.59,9.65,28.58,418.41,25636.00,615.00,891.02,911.73,2288.10,545.20,19.99,1.00,25.45,15.00
10/09/2021,48.44,11.40,1.53,1.02,2.86,45372.07,9.53,28.00,295.36,25636.00,592.00,886.47,908.72,2228.03,530.55,18.30,0.99,-60.07,15.00
11/09/2021,47.63,11.08,1.52,0.96,3.02,45315.25,9.40,28.93,396.18,25711.40,586.00,884.84,910.73,2094.84,525.27,19.25,0.95,-133.19,15.00
12/09/2021,48.26,10.62,1.60,1.11,3.50,48723.71,9.48,29.16,334.49,25560.60,623.00,892.11,915.55,2218.66,557.83,22.39,1.00,123.82,15.00
13/09/2021,48.55,10.35,1.61,1.20,3.76,50074.57,9.54,30.08,708.33,25259.00,645.00,903.37,913.46,2187.87,577.19,16.50,1.00,-30.79,15.00
14/09/2021,47.42,10.68,1.63,1.24,3.80,50057.36,9.55,30.16,1125.00,26163.80,647.00,887.81,913.49,2177.30,578.95,10.39,1.00,-10.58,15.00
15/09/2021,47.37,11.07,1.65,1.15,3.96,50077.18,9.59,30.31,1000.00,25560.60,650.00,867.45,913.16,2182.25,581.59,11.59,1.00,4.96,15.00
16/09/2021,46.15,10.91,1.57,1.09,3.94,49768.46,9.50,29.92,666.67,25636.00,642.00,863.67,912.99,2172.95,574.55,10.88,1.00,-9.31,15.00
17/09/2021,46.78,10.67,1.61,1.19,3.90,49629.13,9.66,29.99,541.67,25937.60,642.00,865.40,915.37,2202.93,574.55,10.74,1.00,29.98,15.00
18/09/2021,48.12,9.88,1.57,1.17,3.24,50072.51,9.61,30.37,541.67,25636.00,643.00,884.31,911.38,2191.18,573.63,17.12,1.00,-11.75,15.00
19/09/2021,46.92,11.50,1.77,1.22,3.72,50022.62,9.54,29.59,750.00,25711.40,631.00,887.54,913.04,2209.38,559.28,14.72,1.00,18.21,15.00
20/09/2021,46.30,11.89,1.91,1.13,3.58,50079.78,9.53,30.39,1333.33,25560.60,647.00,888.78,907.92,2240.08,574.36,13.91,1.00,30.70,15.00
21/09/2021,46.32,11.45,1.84,1.10,3.72,50047.06,9.60,29.95,1291.67,25786.80,638.00,887.21,909.72,2286.05,565.44,9.35,1.00,45.96,15.00
22/09/2021,47.17,10.28,1.75,1.10,3.48,50072.28,9.58,30.38,833.33,25485.20,648.00,889.97,909.98,2307.08,574.24,15.49,1.00,21.04,15.00
23/09/2021,48.26,10.82,1.69,1.06,3.92,50039.87,9.64,30.43,875.00,25485.20,648.00,862.80,910.96,2296.11,574.24,13.48,1.00,-10.97,15.00
24/09/2021,48.97,10.00,1.66,1.00,3.24,47847.46,9.58,28.77,254.78,25862.20,595.00,855.97,905.66,2223.18,533.51,13.91,0.98,-72.93,15.00
25/09/2021,49.27,9.67,1.73,1.12,3.82,48847.93,9.50,29.29,291.67,25711.40,618.00,865.76,909.87,2250.85,554.79,15.49,1.00,27.67,15.00
26/09/2021,49.60,8.70,1.65,1.24,2.72,50060.76,9.62,30.37,333.33,25259.00,641.00,868.87,918.48,2299.17,573.99,18.16,1.00,48.32,15.00
27/09/2021,50.99,8.61,1.67,1.32,3.44,49128.04,9.48,29.29,166.67,25560.60,618.00,852.09,910.39,2331.52,554.65,15.40,1.00,32.35,15.00
28/09/2021,50.03,8.48,1.60,1.34,2.76,49351.02,9.50,29.52,250.17,25560.60,618.00,848.38,916.69,2365.85,553.75,14.26,1.00,34.34,15.00
29/09/2021,50.66,8.89,1.67,1.03,3.52,50062.13,9.63,30.38,500.00,25937.60,636.00,866.89,917.90,2470.85,569.59,13.04,1.00,105.00,15.00
30/09/2021,50.39,8.52,1.59,0.99,3.06,49997.46,9.63,30.41,41.67,25485.20,609.00,875.76,918.32,2536.75,545.83,12.29,1.00,65.90,15.00
01/10/2021,50.39,8.52,1.59,0.99,8.10,46303.00,9.58,27.80,84.81,25636.00,571.00,842.16,904.72,2362.97,512.32,1.46,0.98,-173.79,15.00
02/10/2021,50.62,8.79,1.72,0.93,3.28,46697.63,9.62,28.05,93.02,23600.20,523.00,852.59,909.70,2304.64,470.05,0.49,0.90,-58.32,15.00
03/10/2021,0.00,0.00,0.00,0.00,0.00,45890.14,0.00,0.00,0.00,0.00,0.00,0.00,0.00,0.00,0.00,0.13,0.00,0.00,16.00
04/10/2021,0.00,0.00,0.00,0.00,0.00,0.00,0.00,0.00,0.00,0.00,0.00,0.00,0.00,0.00,0.00,0.15,0.00,0.00,16.00
05/10/2021,0.00,0.00,0.00,0.00,0.00,0.00,0.00,0.00,0.00,0.00,0.00,0.00,0.00,0.00,0.00,0.26,0.00,0.00,16.00
06/10/2021,0.00,0.00,0.00,0.00,0.00,0.00,0.00,0.00,0.00,0.00,0.00,0.00,0.00,0.00,0.00,-0.43,0.00,0.00,16.00
07/10/2021,0.00,0.00,0.00,0.00,0.00,0.00,0.00,0.00,0.00,0.00,0.00,0.00,0.00,0.00,0.00,-0.52,0.00,0.00,16.00
08/10/2021,0.00,0.00,0.00,0.00,0.00,0.00,0.00,0.00,0.00,0.00,0.00,0.00,0.00,0.00,0.00,-0.55,0.00,0.00,16.00
09/10/2021,0.00,0.00,0.00,0.00,0.00,0.00,0.00,0.00,0.00,0.00,0.00,0.00,0.00,0.00,0.00,-0.56,0.00,0.00,16.00
10/10/2021,0.00,0.00,0.00,0.00,0.00,0.00,0.00,0.00,0.00,0.00,0.00,0.00,0.00,0.00,0.00,-0.59,0.00,0.00,16.00
11/10/2021,0.00,0.00,0.00,0.00,0.00,0.00,0.00,0.00,0.00,0.00,0.00,0.00,0.00,0.00,0.00,-0.59,0.00,0.00,16.00
12/10/2021,0.00,0.00,0.00,0.00,0.00,0.00,0.00,0.00,0.00,0.00,0.00,0.00,0.00,0.00,0.00,-0.59,0.00,0.00,16.00
13/10/2021,0.00,0.00,0.00,0.00,0.00,0.00,0.00,0.00,0.00,0.00,0.00,0.00,0.00,0.00,0.00,-0.59,0.00,0.00,16.00
14/10/2021,0.00,0.00,0.00,0.00,0.00,0.00,0.00,0.00,0.00,0.00,0.00,0.00,0.00,0.00,0.00,-0.59,0.00,0.00,16.00
15/10/2021,0.00,0.00,0.00,0.00,0.00,0.00,0.00,0.00,0.00,0.00,0.00,0.00,0.00,0.00,0.00,-0.59,0.00,0.00,16.00
16/10/2021,0.00,0.00,0.00,0.00,0.00,0.00,0.00,0.00,0.00,0.00,0.00,0.00,0.00,0.00,0.00,-0.59,0.00,0.00,16.00
17/10/2021,0.00,0.00,0.00,0.00,0.00,0.00,0.00,0.00,0.00,0.00,0.00,0.00,0.00,0.00,0.00,0.00,0.00,0.00,16.00
18/10/2021,0.00,0.00,0.00,0.00,0.00,0.00,0.00,0.00,0.00,0.00,0.00,0.00,0.00,0.00,0.00,0.00,0.00,0.00,16.00
19/10/2021,0.00,0.00,0.00,0.00,0.00,0.00,0.00,0.00,0.00,0.00,0.00,0.00,0.00,0.00,0.00,-0.10,0.00,0.00,16.00
20/10/2021,0.00,0.00,0.00,0.00,0.00,0.00,0.00,0.00,0.00,0.00,0.00,0.00,0.00,0.00,0.00,-0.02,0.00,0.00,16.00
21/10/2021,0.00,0.00,0.00,0.00,0.00,0.00,0.00,0.00,0.00,0.00,0.00,0.00,0.00,0.00,0.00,-0.04,0.00,0.00,16.00
22/10/2021,0.00,0.00,0.00,0.00,0.00,0.00,8.13,26.58,0.00,0.00,140.00,822.26,833.42,1691.05,123.20,2.08,0.22,0.00,16.00
23/10/2021,0.00,0.00,0.00,0.00,0.00,41471.58,9.54,26.82,0.00,0.00,570.00,849.39,886.05,1967.33,501.60,35.51,1.00,0.00,16.00
24/10/2021,50.65,9.24,1.72,0.77,3.18,42225.59,9.48,27.17,0.00,0.00,578.00,841.24,884.16,1962.68,508.64,30.27,1.00,-341.96,16.00
25/10/2021,51.04,8.53,1.71,0.86,3.16,47866.22,9.24,29.63,0.00,0.00,621.00,870.92,882.98,1978.33,556.28,29.79,1.00,15.65,16.00
26/10/2021,49.51,9.25,1.93,0.93,2.90,49950.90,9.36,31.10,0.00,0.00,654.00,920.24,888.00,1941.86,585.32,32.63,1.00,-36.46,16.00
27/10/2021,49.76,9.51,1.83,1.15,3.14,45763.44,9.51,31.02,0.00,-5768552.40,383.00,910.55,867.53,1767.39,341.04,18.94,0.59,-174.47,16.00
28/10/2021,0.00,0.00,0.00,0.00,0.00,41864.47,9.70,26.98,0.00,0.00,158.00,840.63,892.93,1880.26,139.04,7.04,0.29,Error,16.00
29/10/2021,48.78,9.67,1.80,1.30,3.14,42846.99,9.53,27.47,0.00,0.00,573.00,878.42,903.34,1918.10,513.95,31.22,1.00,150.70,16.00
30/10/2021,49.64,9.63,1.79,1.33,2.70,47616.04,9.48,29.65,80.43,11008.40,540.00,915.78,909.73,1910.39,484.91,31.73,1.04,-7.71,16.00
31/10/2021,48.55,9.87,1.83,1.28,3.26,49999.77,9.42,31.02,0.00,26390.00,573.00,939.28,910.46,1931.57,513.95,31.46,1.00,21.18,16.00
01/11/2021,48.52,10.32,1.76,1.17,3.20,47659.69,9.25,30.18,0.00,0.00,612.00,913.83,903.25,1893.30,544.27,32.25,0.97,-38.27,16.00
02/11/2021,49.16,10.07,1.81,1.09,3.80,49992.04,9.49,31.01,41.67,115965.20,645.00,923.30,905.76,1967.82,577.31,37.36,1.00,74.52,16.00
03/11/2021,50.48,10.55,1.75,1.11,3.54,49997.42,9.42,30.90,0.00,27144.00,635.00,924.29,903.95,1957.04,568.51,33.88,1.00,-10.78,16.00
04/11/2021,47.77,10.20,1.85,1.04,3.86,47241.29,9.53,29.53,42.16,25862.20,596.00,913.72,900.46,1913.25,535.53,33.99,0.99,-43.80,16.00
05/11/2021,47.81,10.69,1.79,1.05,2.82,49762.57,9.53,31.04,41.67,25786.80,637.00,931.27,907.52,1962.73,571.27,32.73,1.00,49.48,16.00
06/11/2021,46.26,10.36,1.91,1.09,4.10,49579.75,9.29,30.99,0.00,25636.00,638.00,929.60,908.03,1979.01,571.15,35.26,1.00,16.28,16.00
07/11/2021,47.71,10.71,1.87,1.04,3.80,49389.76,9.54,30.72,291.67,23901.80,631.00,938.06,912.21,1967.73,564.99,36.92,1.00,-11.28,16.00
08/11/2021,47.53,11.78,1.80,1.00,3.22,49591.39,9.15,30.71,333.33,24354.20,633.00,934.54,910.16,1969.29,566.75,35.93,1.00,1.56,16.00
09/11/2021,45.86,12.46,1.73,0.99,3.44,49701.53,9.46,30.56,125.00,26013.00,628.00,928.35,910.15,1997.17,562.35,34.67,1.00,27.88,16.00
10/11/2021,47.07,11.66,1.76,0.92,3.78,49106.39,9.50,29.97,41.67,25108.20,615.00,934.56,901.26,1989.21,550.91,29.34,1.00,-7.96,16.00
11/11/2021,46.81,11.85,1.70,0.93,3.38,48903.98,9.44,29.71,0.00,25937.60,608.00,925.84,898.94,1978.65,546.75,26.20,1.00,-10.56,16.00
12/11/2021,47.03,11.21,1.83,1.30,3.58,49667.29,9.38,31.04,0.00,25786.80,636.00,950.60,908.93,2014.65,572.39,34.12,1.00,35.99,16.00
13/11/2021,47.46,11.27,1.70,1.08,3.32,48793.82,9.52,30.71,0.00,25409.80,619.00,930.30,904.82,1989.02,554.43,35.86,0.98,-25.62,16.00
14/11/2021,47.56,11.69,1.79,0.92,3.44,49799.92,9.49,31.06,0.00,25183.60,638.00,946.11,908.84,2024.90,571.41,38.17,1.00,35.87,16.00
15/11/2021,48.05,11.38,1.79,1.00,3.48,49724.44,9.30,31.06,41.67,25937.60,640.00,951.43,907.84,2024.55,573.96,41.39,1.00,-0.35,16.00
16/11/2021,47.95,11.41,1.81,1.02,3.26,49574.25,9.46,30.99,83.33,25711.40,636.00,950.07,910.67,2023.87,570.44,40.21,1.00,-0.68,16.00
17/11/2021,46.64,10.62,1.64,1.19,3.22,46789.11,9.46,29.96,87.08,25409.80,588.00,930.73,904.22,1950.22,527.51,36.72,0.96,-73.64,16.00
18/11/2021,47.52,10.58,1.65,1.22,3.08,48708.75,9.36,29.83,125.52,25409.80,610.00,919.58,908.83,2015.26,546.87,30.91,1.00,65.03,16.00
19/11/2021,48.47,10.75,1.62,1.14,3.38,49689.71,9.38,30.97,533.33,17417.40,489.00,874.69,913.43,2041.25,440.39,27.18,0.78,25.99,16.00
20/11/2021,0.00,0.00,0.00,0.00,0.00,0.00,9.70,26.65,0.00,0.00,94.00,826.36,864.77,1633.24,82.72,4.29,0.22,Error,16.00
21/11/2021,47.58,10.86,1.65,1.15,3.62,46829.56,9.36,28.58,41.81,35588.80,576.00,897.57,910.16,2017.20,516.95,21.96,1.00,-24.05,16.00
22/11/2021,48.41,10.53,1.65,1.12,3.02,49900.44,9.47,31.00,0.00,25862.20,630.00,927.46,916.72,2082.34,564.47,32.12,1.00,65.14,16.00
23/11/2021,47.68,9.52,1.87,1.11,3.40,49950.20,9.50,31.18,375.00,25560.60,635.00,928.71,912.38,2074.95,567.87,31.60,1.00,-7.39,16.00
24/11/2021,49.12,9.36,1.82,1.25,3.60,49841.14,9.53,30.52,125.00,15080.00,620.00,926.90,910.92,2061.28,554.62,35.42,1.00,-13.67,16.00
25/11/2021,49.37,9.20,1.76,1.03,3.54,49998.19,9.49,31.15,291.67,27445.60,636.00,926.96,912.83,2084.44,566.60,29.81,1.00,23.16,16.00
26/11/2021,48.93,9.49,1.71,0.98,3.32,49978.48,9.38,31.16,125.00,28124.20,634.00,930.83,912.60,2085.17,567.84,29.64,1.00,0.73,16.00
27/11/2021,51.16,9.27,1.82,0.94,3.84,49826.40,9.55,31.15,291.67,27822.60,634.00,928.38,913.26,2091.84,566.84,29.76,1.00,6.67,16.00
28/11/2021,50.35,9.63,1.72,0.97,3.46,49863.56,9.53,31.16,125.00,28048.80,634.00,931.26,912.61,2107.63,566.84,30.55,1.00,15.79,16.00
29/11/2021,49.62,9.78,1.68,0.99,3.58,49975.38,9.40,31.11,209.06,26314.60,632.00,933.20,911.65,2099.55,565.08,35.07,1.00,-8.08,16.00
30/11/2021,48.30,10.51,1.65,0.98,3.34,49883.41,9.58,31.15,708.33,27144.00,615.00,927.85,914.01,2121.13,550.12,27.57,1.00,21.57,16.00
01/12/2021,46.14,11.09,1.64,0.74,3.50,49884.98,9.34,30.88,708.33,25259.00,625.00,916.20,913.02,2134.31,558.92,26.91,1.00,13.19,16.00
02/12/2021,48.31,11.13,1.67,0.88,3.42,49848.71,9.45,31.13,666.67,25937.60,628.00,925.00,914.14,2157.47,562.66,30.14,1.00,23.16,16.00
03/12/2021,47.88,10.44,1.69,0.75,3.66,50000.76,9.38,31.14,208.33,23901.80,629.00,949.65,913.00,2115.61,563.54,34.38,1.00,-41.86,16.00
04/12/2021,47.84,10.41,1.55,1.04,4.18,49702.20,9.50,31.16,125.09,25560.60,629.00,953.25,910.96,2111.28,562.48,35.54,1.00,-4.34,16.00
05/12/2021,50.42,9.65,1.53,1.02,3.40,49893.16,9.48,31.25,0.00,25409.80,631.00,954.97,909.48,2141.90,564.31,33.71,1.00,30.62,16.00
06/12/2021,50.41,9.02,1.49,1.14,4.10,49872.12,9.59,31.24,41.72,24655.80,628.00,947.40,910.24,2183.95,562.97,26.41,1.00,42.06,16.00
07/12/2021,49.08,9.12,1.46,1.12,4.26,49794.70,9.39,31.21,83.33,20508.80,630.00,942.62,908.10,2166.22,564.43,32.70,1.00,-17.73,16.00
08/12/2021,48.44,8.89,1.44,1.14,5.48,41062.75,9.31,27.80,0.00,24128.00,513.00,902.81,900.55,1936.94,461.47,28.43,0.93,-229.28,16.00
09/12/2021,48.25,8.71,1.46,1.10,5.60,48424.81,9.43,30.08,334.26,24806.60,604.00,923.17,905.54,2103.36,541.55,29.88,1.00,166.42,16.00
10/12/2021,47.25,8.97,1.53,1.16,4.86,49988.08,9.46,31.14,125.00,25560.60,628.00,945.85,912.94,2161.63,562.69,31.06,1.00,58.27,16.00
11/12/2021,47.76,9.00,1.51,1.26,5.16,48809.72,9.38,29.48,125.00,25560.60,593.00,926.65,900.62,2180.84,531.87,28.44,1.00,19.21,16.00
12/12/2021,47.35,8.77,1.42,1.16,5.02,49906.40,9.38,31.15,166.67,26013.00,629.00,954.42,912.16,2218.13,563.55,31.17,1.00,37.29,16.00
13/12/2021,47.35,10.10,1.42,1.01,3.58,49312.31,9.52,30.45,250.00,25485.20,612.00,943.41,905.91,2175.32,548.99,26.19,1.00,-42.81,16.00
14/12/2021,49.23,9.95,1.42,1.04,3.82,47777.16,9.65,29.10,41.67,25259.00,582.00,930.13,897.09,2096.78,522.26,26.23,1.00,-78.54,16.00
15/12/2021,47.98,10.13,1.38,1.05,3.54,49804.72,9.53,31.19,208.33,26013.00,628.00,956.18,911.60,2182.49,562.98,32.55,1.00,85.70,16.00
16/12/2021,48.44,9.70,1.46,1.05,4.00,49899.74,9.53,31.17,500.00,25636.00,628.00,951.63,913.42,2208.35,562.78,31.19,1.00,25.87,16.00
17/12/2021,47.60,9.71,1.49,1.08,3.94,49962.14,9.54,31.20,125.00,25711.40,629.00,960.04,911.76,2220.58,563.06,30.82,1.00,12.22,16.00
18/12/2021,48.11,9.83,1.49,1.21,4.26,49753.57,9.54,31.18,333.33,25560.60,629.00,949.33,913.16,2231.96,562.66,30.56,1.00,11.39,16.00
19/12/2021,49.62,10.23,1.44,1.12,3.76,49767.64,9.63,31.25,0.00,25711.40,630.00,949.69,909.82,2237.70,563.54,32.66,1.00,5.73,16.00
20/12/2021,49.27,9.71,1.47,1.08,4.36,49867.94,9.52,31.21,125.00,25937.60,629.00,938.45,912.48,2273.45,563.86,32.49,1.00,35.75,16.00
21/12/2021,48.43,9.09,1.43,1.09,4.52,49843.33,9.55,31.04,125.00,23675.60,625.00,926.18,909.69,2270.25,560.14,22.33,1.00,-3.20,16.00
22/12/2021,49.70,8.82,1.44,1.03,4.74,48302.66,9.59,29.54,0.00,6032.00,606.00,913.25,902.72,2229.58,543.43,17.46,1.00,-40.67,16.00
23/12/2021,48.95,8.51,1.35,1.39,4.88,48624.37,9.35,29.74,0.00,8143.20,612.00,918.21,901.03,2219.89,548.70,25.51,1.00,-9.69,16.00
24/12/2021,47.18,8.45,1.31,1.03,4.86,48927.41,9.58,29.86,0.00,16889.60,613.00,914.06,902.78,2299.45,549.82,26.01,1.00,79.56,16.00
25/12/2021,47.65,8.77,1.41,1.12,5.12,49880.51,9.64,30.44,83.33,24580.40,626.00,923.12,908.95,2374.20,560.76,28.74,1.00,74.75,16.00
26/12/2021,47.59,9.16,1.31,1.00,4.50,50106.10,9.43,30.51,0.00,25636.00,629.00,927.29,905.92,2398.15,563.40,29.66,1.00,23.95,16.00
27/12/2021,48.50,9.23,1.30,0.91,2.60,49987.23,9.63,30.59,208.33,23826.40,629.00,926.58,904.41,2380.18,562.90,29.84,1.00,-17.96,16.00
28/12/2021,49.14,9.21,1.29,0.87,3.74,50148.80,9.56,30.61,250.00,25485.20,630.00,918.23,909.41,2411.35,564.28,31.07,1.00,31.16,16.00
29/12/2021,48.74,9.06,1.43,0.98,4.52,50096.70,9.49,30.75,41.67,25937.60,634.00,932.60,900.92,2391.01,567.80,29.46,1.00,-20.34,16.00
30/12/2021,48.84,9.29,1.29,0.88,4.40,48569.25,9.57,29.41,125.00,25711.40,635.00,931.51,892.46,2314.58,568.68,29.89,1.00,-76.43,16.00
31/12/2021,0.00,0.00,0.00,0.00,0.00,49443.86,9.45,29.43,0.00,25636.00,639.00,935.73,899.87,2334.94,572.20,5.30,1.00,Error,16.00
01/01/2022,48.90,9.57,1.32,0.93,4.10,49999.59,9.63,29.92,0.00,25786.80,626.00,947.21,899.86,2395.40,555.76,27.66,1.00,80.83,16.00
02/01/2022,49.59,9.71,1.35,0.98,4.00,49926.28,9.53,29.89,0.00,25636.00,621.00,935.39,896.46,2417.44,556.36,29.79,1.00,22.03,16.00
03/01/2022,48.51,9.64,1.37,1.10,4.16,48086.39,9.54,28.81,41.67,25711.40,602.00,903.18,905.58,2371.19,534.67,21.24,1.00,-46.25,16.00
04/01/2022,48.69,9.45,1.36,1.06,4.18,49687.05,9.48,29.57,250.00,25862.20,614.00,912.56,908.36,2421.44,550.23,24.74,1.00,50.25,16.00
05/01/2022,48.85,9.50,1.40,1.04,3.84,50084.27,9.60,29.92,0.00,25409.80,621.00,923.09,906.07,2459.81,556.39,24.63,1.00,38.37,16.00
06/01/2022,48.02,9.40,1.35,1.03,3.98,50185.43,9.63,30.09,0.00,24128.00,547.00,903.94,879.10,2212.23,491.07,23.65,0.88,-247.57,16.00
07/01/2022,0.00,0.00,0.00,0.00,0.00,37807.66,9.43,26.37,0.00,0.00,142.00,921.88,893.53,1857.93,124.96,6.32,0.28,Error,16.00
08/01/2022,48.15,9.96,1.39,1.07,3.80,49033.37,9.54,28.19,42.16,31743.40,586.00,907.53,902.05,2304.67,515.68,19.02,0.99,92.44,16.00
09/01/2022,0.00,0.00,0.00,0.00,0.00,50153.85,9.57,30.03,125.00,25636.00,623.00,940.97,908.70,2345.27,558.15,26.59,1.00,Error,16.00
10/01/2022,46.62,9.57,1.42,1.13,4.10,50167.04,9.55,30.06,41.67,16889.60,629.00,940.88,910.49,2392.87,558.43,23.47,1.00,88.20,16.00
11/01/2022,47.61,10.54,1.47,1.09,5.96,50144.68,9.57,30.00,83.33,24354.20,623.00,935.46,912.66,2457.77,558.15,11.48,1.00,64.89,16.00
12/01/2022,46.06,11.83,1.55,0.91,4.16,50124.59,9.47,30.10,41.87,23977.20,622.00,940.76,903.52,2432.48,557.27,20.52,1.00,-25.28,16.00
13/01/2022,47.67,11.84,1.49,0.93,3.82,50173.52,9.55,30.15,41.67,24128.00,626.00,946.95,901.22,2393.79,560.79,17.30,1.00,-38.69,16.00
14/01/2022,48.75,11.53,1.31,1.01,4.22,50172.25,9.60,29.99,250.00,23751.00,622.00,939.72,912.59,2440.37,557.47,29.10,1.00,46.58,16.00
15/01/2022,48.13,11.36,1.56,0.82,3.84,50136.91,9.63,30.09,83.33,24505.00,630.00,944.05,905.74,2454.71,563.82,31.71,1.00,14.34,16.00
16/01/2022,48.95,11.64,1.56,0.87,3.78,50146.03,9.60,30.11,41.67,24128.00,630.00,946.03,903.29,2461.11,563.82,27.88,1.00,6.40,16.00
17/01/2022,48.29,11.79,1.54,1.09,3.88,50199.58,9.55,30.05,208.33,24052.60,629.00,938.74,903.45,2467.68,562.94,24.53,1.00,6.57,16.00
18/01/2022,47.83,11.62,1.56,0.93,3.26,50116.23,9.58,29.93,500.00,24203.40,625.00,940.38,908.44,2451.49,560.89,30.15,1.00,-16.19,16.00
19/01/2022,45.03,12.34,1.54,0.91,5.92,50162.49,9.58,29.97,958.33,24128.00,626.00,926.51,909.79,2473.66,561.77,28.90,1.00,22.17,16.00
20/01/2022,45.46,12.31,1.54,1.00,4.28,47262.72,9.47,29.30,913.04,23977.20,586.00,904.31,905.25,2343.50,526.57,27.46,0.96,-130.16,16.00
21/01/2022,46.00,12.39,1.55,0.97,4.20,50134.08,9.50,29.98,833.33,24203.40,627.00,920.82,911.18,2482.31,562.65,27.48,1.00,138.82,16.00
22/01/2022,46.60,12.57,1.51,0.98,4.10,50322.11,9.65,29.97,995.83,24505.00,626.00,918.09,911.62,2481.86,561.77,22.10,1.00,-0.45,16.00
23/01/2022,46.65,12.35,1.55,1.02,3.68,50310.95,9.53,30.05,916.67,23675.60,628.00,917.34,909.92,2460.04,563.53,22.30,1.00,-21.82,16.00
