Repository: josejhc/Roasting-Process-Simulator_GrupoMexico

File: data_bases/fffinal.csv (part 7 of 10)
Día,Zn,Fe,Cu,Pb,Ins.,Flujo de aire al Tostador,Humedad conc,Conc. humedo alimentado (ton/hr),Agua alim. al Tostador (Lts/hr),Oxigeno consumido (m3),Concentrado Tostado,Temp. Garganta,Prom. Cama Tostador,Presion caja de viento,Produccion de calcina,%S/S,Temp. Amb. Prom *,Días Tostador,,
02/04/2022,48.61,10.69,1.20,1.49,4.20,49207.16,9.59,32.04,0.00,23781.00,597.00,901.91,905.93,2240.69,544.61,0.30,25.54,0.96,,
03/04/2022,48.75,10.67,1.23,1.19,4.40,49192.44,9.61,31.75,0.00,24526.18,623.00,904.40,910.90,2239.34,567.49,0.35,29.13,1.00,,
04/04/2022,47.91,11.34,1.21,1.42,5.42,49179.61,9.51,31.82,0.00,23889.20,625.00,908.75,908.09,2241.78,570.53,0.43,25.94,1.00,,
05/04/2022,48.80,10.76,1.18,1.44,3.86,49184.91,9.57,31.85,0.00,25105.83,620.00,910.99,902.90,2236.16,566.13,0.40,27.49,1.00,,
06/04/2022,49.42,10.45,1.39,1.48,3.50,49161.39,9.62,31.79,0.00,25115.63,618.00,924.44,907.24,2263.41,564.49,0.00,26.86,1.00,,
07/04/2022,48.62,10.79,1.48,1.81,3.56,49185.95,9.51,31.83,0.00,23593.06,620.00,914.36,909.71,2280.64,566.66,0.40,23.40,1.00,,
08/04/2022,48.48,10.80,1.61,1.53,3.34,49100.65,9.52,31.40,0.00,21551.16,610.00,907.43,905.98,2250.66,557.86,0.40,25.42,1.00,,
09/04/2022,48.22,10.63,1.56,1.45,3.40,48449.71,9.55,30.70,0.00,20566.44,592.00,892.53,908.17,2214.05,544.04,0.33,21.62,1.00,,
10/04/2022,50.04,10.03,1.40,1.65,3.18,47013.00,9.70,31.72,0.00,21069.60,579.00,893.30,919.11,2183.27,534.96,0.40,20.61,0.95,,
11/04/2022,49.62,10.05,1.42,1.93,3.30,43819.21,9.28,26.60,0.00,10247.30,505.00,856.59,912.73,2053.13,466.54,0.00,8.40,1.00,,
12/04/2022,49.84,10.11,1.45,1.53,3.18,43823.11,9.38,26.46,0.00,7391.55,499.00,840.45,900.65,2027.65,465.62,0.00,17.57,1.00,,
13/04/2022,50.06,10.07,1.49,1.67,2.40,44265.49,9.47,26.58,0.00,6238.46,511.00,838.63,905.17,2046.19,465.78,0.13,10.64,1.00,,
14/04/2022,49.43,9.49,1.38,1.72,3.80,42453.76,9.33,26.99,0.00,6408.70,500.00,840.96,904.98,1946.85,457.81,0.00,15.49,0.97,,
15/04/2022,51.28,9.53,1.33,1.47,4.30,44201.18,9.42,26.51,0.00,7377.39,522.00,826.51,911.17,2037.67,463.36,0.43,16.57,1.00,,
16/04/2022,49.34,9.55,1.30,1.44,4.12,44131.62,9.38,26.40,104.24,4301.27,519.00,825.73,910.98,2057.73,460.72,0.43,18.31,1.00,,
17/04/2022,50.39,10.06,1.34,1.23,4.02,43671.26,9.63,26.41,210.08,5199.03,514.00,837.27,908.45,2031.62,456.32,0.37,23.47,0.99,,
18/04/2022,50.46,10.19,1.35,1.03,3.98,45206.36,9.50,27.28,208.33,6155.88,538.00,862.74,913.43,2069.45,477.44,0.20,23.77,1.00,,
19/04/2022,48.08,10.61,1.39,1.04,3.88,48345.44,9.57,30.61,334.26,26638.11,588.00,886.39,911.58,2320.02,541.84,0.33,21.18,1.00,,
20/04/2022,49.94,10.49,1.34,1.10,4.04,49161.76,9.53,31.77,250.00,17919.98,610.00,925.66,909.47,2389.58,556.49,0.47,28.03,1.00,,
21/04/2022,50.54,9.29,1.21,1.22,3.20,49226.88,9.53,31.77,375.00,27648.99,613.00,921.94,910.15,2407.95,555.99,0.33,25.58,1.00,,
22/04/2022,48.32,10.58,1.24,0.98,3.96,44759.15,9.48,27.42,0.00,8441.45,525.00,897.98,911.33,2193.84,472.00,0.43,22.13,1.00,,
23/04/2022,46.32,12.75,1.39,0.93,3.60,46968.04,9.47,29.32,500.00,14003.22,559.00,913.98,914.08,2264.88,509.31,0.40,20.32,1.00,,
24/04/2022,47.18,12.65,1.40,0.88,3.88,46989.84,9.53,29.36,958.33,19621.93,560.00,926.07,913.62,2251.96,510.19,0.40,18.94,1.00,,
25/04/2022,46.87,13.44,1.43,0.93,3.58,44434.15,9.45,29.28,1288.34,13507.82,498.00,905.21,906.78,1982.41,455.63,0.33,18.17,0.91,,
26/04/2022,45.34,13.67,1.44,0.98,3.46,47183.79,9.41,29.93,1255.23,24339.12,570.00,901.93,910.39,2210.46,518.99,0.40,23.09,1.00,,
27/04/2022,46.84,13.38,1.34,1.10,3.34,44706.77,9.37,29.08,954.45,16935.82,531.00,893.13,908.81,2123.31,484.67,0.17,19.81,0.96,,
28/04/2022,49.03,12.52,1.32,1.03,3.20,45350.96,9.53,28.36,1595.52,16661.69,533.00,874.83,918.45,2172.50,486.43,0.17,17.07,0.99,,
29/04/2022,49.21,12.73,1.26,0.92,3.10,43400.37,9.28,27.26,1622.78,-72723.07,504.00,866.26,913.41,2081.32,457.95,0.57,13.04,0.98,,
30/04/2022,47.88,12.26,1.12,1.13,3.26,42593.81,9.28,26.85,1666.67,9240.55,514.00,833.10,916.05,2081.00,462.32,0.30,10.05,1.00,,
01/05/2022,47.75,11.70,1.01,1.07,2.58,45767.25,9.41,27.86,2127.99,-51190.94,467.00,838.97,883.72,2030.29,428.81,0.86,10.68,0.90,,
02/05/2022,0.00,0.00,0.00,0.00,0.00,45321.05,0.00,0.00,0.00,0.00,0.00,0.00,0.00,1512.10,0.00,0.11,0.08,0.00,,
03/05/2022,0.00,0.00,0.00,0.00,0.00,38824.04,0.00,0.00,0.00,0.00,0.00,0.00,0.00,0.00,0.00,0.32,0.11,0.00,,
04/05/2022,0.00,0.00,0.00,0.00,0.00,0.00,0.00,0.00,0.00,0.00,0.00,0.00,0.00,0.00,0.00,0.13,0.07,0.00,,
05/05/2022,0.00,0.00,0.00,0.00,0.00,0.00,0.00,0.00,0.00,0.00,0.00,0.00,0.00,0.00,0.00,0.17,0.01,0.00,,
06/05/2022,0.00,0.00,0.00,0.00,0.00,0.00,0.00,0.00,0.00,0.00,0.00,0.00,0.00,0.00,0.00,0.14,-0.01,0.00,,
07/05/2022,0.00,0.00,0.00,0.00,0.00,0.00,0.00,0.00,0.00,0.00,0.00,0.00,0.00,0.00,0.00,0.14,-0.01,0.00,,
08/05/2022,0.00,0.00,0.00,0.00,0.00,0.00,0.00,0.00,0.00,0.00,0.00,0.00,0.00,0.00,0.00,0.26,-0.01,0.00,,
09/05/2022,0.00,0.00,0.00,0.00,0.00,0.00,0.00,0.00,0.00,0.00,0.00,0.00,0.00,0.00,0.00,0.29,0.04,0.00,,
10/05/2022,0.00,0.00,0.00,0.00,0.00,45189.67,9.45,26.96,0.00,0.00,249.00,888.24,905.92,1910.42,219.12,0.40,12.55,0.45,,
11/05/2022,46.93,12.17,1.09,0.91,3.18,47470.38,9.30,29.01,0.00,18464.37,571.00,956.43,893.62,1939.38,502.48,0.34,33.09,1.00,,
12/05/2022,48.97,11.70,1.16,1.06,3.78,48996.08,9.39,30.52,0.00,17128.27,583.00,970.81,897.40,1935.71,530.89,0.37,36.75,1.00,,
13/05/2022,48.17,11.69,1.07,1.02,3.60,48996.47,9.51,30.56,41.67,17685.26,585.00,917.31,909.84,1975.08,532.65,0.49,37.44,1.00,,
14/05/2022,48.62,12.35,1.17,0.78,3.02,48998.75,9.46,30.56,250.00,18004.98,629.00,897.30,909.36,1997.97,573.37,0.29,33.37,1.00,,
15/05/2022,49.04,12.42,1.17,0.85,2.82,49001.35,9.56,30.54,291.67,17269.71,625.00,905.55,909.80,2012.81,572.55,0.00,34.01,1.00,,
16/05/2022,47.71,13.50,1.17,0.86,3.08,49697.40,9.42,30.38,83.33,22313.08,627.00,907.70,906.06,2001.21,569.61,0.20,38.91,1.00,,
17/05/2022,48.18,13.02,1.11,0.87,3.06,50103.42,9.47,30.35,0.00,24988.77,621.00,892.19,900.33,1976.25,569.24,0.23,32.74,1.00,,
18/05/2022,47.08,13.35,1.10,0.82,0.00,50072.51,9.50,30.30,0.00,24983.53,623.00,888.16,893.79,1961.37,566.80,0.40,30.15,1.00,,
19/05/2022,47.73,11.67,1.22,0.79,3.48,49995.89,9.48,30.34,0.00,25103.88,625.00,879.47,893.98,1948.45,568.56,0.14,25.76,1.00,,
20/05/2022,47.37,11.31,1.39,0.81,4.10,49942.42,9.63,30.34,0.00,24827.02,624.00,881.61,880.84,1972.47,567.65,0.35,27.41,1.00,,
21/05/2022,48.06,11.40,1.36,0.87,2.92,49363.01,9.42,29.93,168.66,24029.73,609.00,874.29,907.13,1946.28,554.47,0.29,29.24,0.99,,
22/05/2022,47.21,11.68,1.33,0.83,3.32,50048.76,9.28,30.35,83.33,25563.23,627.00,897.28,897.14,1945.18,570.44,0.46,25.71,1.00,,
23/05/2022,46.89,11.62,1.32,0.91,3.44,49999.27,9.53,30.35,0.00,24335.53,624.00,897.86,892.58,1944.84,568.42,0.14,27.73,1.00,,
24/05/2022,50.42,10.92,1.38,1.00,3.30,49997.14,9.54,30.36,0.00,24671.39,620.00,895.75,899.32,1994.53,568.90,0.17,33.03,1.00,,
25/05/2022,50.12,11.12,1.35,0.86,3.32,50066.58,9.43,30.34,0.00,25462.03,625.00,884.08,898.62,2000.33,569.30,0.37,27.97,1.00,,
26/05/2022,48.94,11.63,1.39,0.88,3.24,50048.24,9.57,30.35,0.00,24789.70,631.00,875.89,884.75,1967.64,574.58,0.34,21.99,1.00,,
27/05/2022,49.66,11.68,1.27,1.01,2.88,45091.30,9.43,27.44,0.00,13833.97,569.00,869.69,883.56,1895.40,520.02,0.29,26.30,1.00,,
28/05/2022,47.72,12.10,1.21,1.26,3.08,44100.62,9.49,26.95,0.00,10318.46,560.00,855.05,895.92,1885.02,509.35,0.37,29.64,1.00,,
29/05/2022,0.00,0.00,0.00,0.00,0.00,44827.73,9.49,26.89,41.67,10702.75,562.00,867.62,902.77,1935.54,508.26,0.37,27.17,1.00,,
30/05/2022,48.72,11.78,1.19,0.99,3.66,44965.21,9.55,26.97,0.00,10563.51,567.00,869.50,895.79,1938.31,508.96,0.40,28.05,1.00,,
31/05/2022,49.18,11.14,1.14,0.85,3.64,44264.62,9.49,26.94,0.00,10667.61,583.00,874.62,894.99,1944.54,526.89,0.00,26.68,1.00,,
01/06/2022,49.69,8.96,1.27,1.27,3.88,46436.91,9.47,28.38,0.00,15922.51,590.00,876.54,882.46,1939.91,537.49,0.23,25.47,1.00,,
02/06/2022,49.79,9.89,1.22,0.82,3.66,47431.24,9.54,29.19,0.00,18127.43,607.00,873.52,883.31,1975.97,552.45,0.20,27.34,1.00,,
03/06/2022,53.32,10.36,1.33,1.00,3.58,46151.87,9.17,28.83,0.00,18483.34,580.00,861.99,888.20,1934.17,528.69,0.43,24.32,0.97,,
04/06/2022,48.52,9.30,1.36,0.90,4.06,49147.14,9.53,29.56,0.00,24469.10,615.00,863.11,892.43,1985.99,559.79,0.37,24.75,1.00,,
05/06/2022,49.39,10.11,1.23,0.85,3.80,49148.51,9.60,29.57,0.00,21704.61,611.00,862.03,896.59,2017.26,559.87,0.49,28.00,1.00,,
06/06/2022,48.75,10.42,1.21,0.82,3.72,48573.03,9.57,29.05,0.00,17632.36,604.00,861.35,900.75,2017.10,549.82,0.17,31.15,1.00,,
07/06/2022,47.27,10.54,1.22,0.76,3.26,48168.13,9.44,28.75,0.00,17692.85,612.00,856.42,887.68,1967.31,548.56,0.26,27.57,1.00,,
08/06/2022,49.86,9.80,1.29,0.64,3.54,46668.78,9.51,28.57,0.00,10575.46,593.00,855.12,902.48,1949.27,531.84,0.23,31.13,0.98,,
09/06/2022,50.86,9.90,1.20,0.65,3.36,46026.83,9.47,27.31,0.00,17632.73,576.00,854.40,896.16,1994.98,521.88,0.25,24.45,1.00,,
10/06/2022,50.12,9.72,1.20,0.63,3.50,43325.35,9.57,26.52,0.00,6293.39,542.00,827.64,891.74,1896.80,491.96,0.29,22.20,0.97,,
11/06/2022,50.69,9.30,1.39,0.64,3.58,45391.66,9.58,26.47,0.00,6841.10,558.00,853.17,903.71,1940.59,505.34,0.14,23.50,1.00,,
12/06/2022,52.01,9.24,1.33,0.59,3.24,45145.86,9.38,26.47,0.00,7202.39,558.00,850.56,904.08,1974.79,506.04,0.20,26.61,1.00,,
13/06/2022,51.00,9.22,1.29,0.58,4.24,43038.43,9.41,26.52,0.00,6280.56,528.00,836.94,898.96,1914.29,479.64,0.14,23.25,0.95,,
14/06/2022,50.67,9.35,1.31,0.55,4.00,44954.97,9.56,26.50,0.00,5077.64,544.00,844.39,899.20,1992.91,507.44,0.26,23.35,1.00,,
15/06/2022,50.55,9.18,1.41,0.64,3.60,45156.55,9.38,26.47,0.00,7597.44,555.00,845.96,899.61,1958.24,506.62,0.20,24.16,1.00,,
16/06/2022,49.26,9.42,1.37,0.75,3.38,44961.81,9.35,26.49,8.33,5764.86,556.00,839.57,912.58,1973.48,507.50,0.16,26.08,1.00,,
17/06/2022,49.61,9.77,1.33,0.87,3.58,44921.21,9.54,26.41,0.00,7335.71,553.00,850.14,911.20,2011.18,504.86,0.43,26.61,1.00,,
18/06/2022,48.96,10.25,1.43,0.87,3.72,44019.57,9.48,26.80,0.00,7109.23,554.00,831.86,907.22,2065.35,511.54,0.29,25.14,1.00,,
19/06/2022,50.00,9.98,1.36,0.77,3.46,46058.92,9.43,27.38,4.17,7372.04,571.00,822.68,900.34,2080.72,523.81,0.20,26.27,1.00,,
20/06/2022,49.22,9.23,1.37,0.85,3.54,47428.55,9.34,28.02,0.00,9214.98,584.00,830.62,905.51,2047.08,537.24,0.14,28.83,1.00,,
21/06/2022,49.30,10.32,1.27,0.87,3.10,45942.12,9.34,27.88,0.00,8770.18,566.00,839.31,893.56,1982.90,519.90,0.35,24.28,0.97,,
22/06/2022,49.31,9.77,1.36,0.81,3.36,47958.18,9.55,28.31,0.00,10369.26,591.00,851.30,888.87,2021.40,541.40,0.29,26.55,1.00,,
23/06/2022,48.96,9.38,1.33,0.98,3.60,45389.98,9.50,28.06,0.00,9601.53,562.00,839.75,899.71,1916.80,514.88,0.35,31.45,0.96,,
24/06/2022,49.12,9.25,1.27,0.96,3.52,45070.27,9.44,27.35,0.00,10841.33,574.00,846.90,910.58,2003.44,523.44,0.27,30.03,1.00,,
25/06/2022,50.73,8.74,1.23,0.94,3.20,45679.53,9.38,27.56,166.67,11548.69,575.00,849.81,913.38,2039.60,527.67,0.29,27.50,1.00,,
26/06/2022,49.77,9.12,1.27,0.94,3.32,46074.04,9.33,27.58,0.00,10919.03,577.00,834.51,908.91,2054.14,528.15,0.38,28.72,1.00,,
27/06/2022,49.75,9.25,1.39,0.99,3.60,46119.46,9.41,27.40,0.00,10643.40,575.00,845.91,908.79,2061.69,523.88,0.20,28.84,1.00,,
28/06/2022,51.12,8.80,1.41,1.05,3.00,46355.30,9.47,27.57,125.00,10534.72,579.00,838.37,896.94,2063.12,527.40,0.17,29.01,1.00,,
29/06/2022,51.12,8.26,1.46,0.66,3.98,44130.18,9.43,27.37,0.00,6744.76,488.00,836.23,870.69,1835.98,447.32,0.14,24.56,0.86,,
30/06/2022,0.00,0.00,0.00,0.00,0.00,0.00,8.97,26.76,0.00,0.00,134.00,781.28,853.88,1747.49,130.80,0.29,3.44,0.25,,
01/07/2022,51.37,8.33,1.46,0.65,3.92,42094.18,9.41,26.38,0.00,10875.48,553.00,833.74,904.38,1933.27,504.79,0.30,27.47,1.00,,
02/07/2022,51.91,8.09,1.37,0.74,3.72,45032.04,9.36,26.99,0.00,8092.30,566.00,852.79,897.70,1898.34,516.78,0.32,25.72,1.00,,
03/07/2022,51.22,8.37,1.39,0.70,3.56,45898.04,9.29,27.62,0.00,10434.42,576.00,851.38,896.74,1894.79,527.88,0.43,24.93,1.00,,
04/07/2022,50.53,8.43,1.43,0.79,3.50,46341.84,9.51,27.41,0.00,10596.50,572.00,855.74,899.59,1915.80,524.56,0.27,25.58,1.00,,
05/07/2022,50.89,7.76,1.52,0.75,4.16,46453.39,9.34,27.68,0.00,10357.74,586.00,861.29,892.49,1917.71,529.38,0.17,25.13,1.00,,
06/07/2022,50.44,7.84,1.54,0.92,4.08,45276.22,9.44,28.36,0.00,15252.50,589.00,860.58,898.34,1943.94,540.22,0.29,24.53,1.00,,
07/07/2022,52.95,7.66,1.54,0.91,2.32,49052.71,9.47,30.10,0.00,24836.76,634.00,887.01,887.95,1994.59,575.29,0.43,23.51,1.00,,
08/07/2022,51.14,7.43,1.49,0.76,4.76,49332.08,9.53,30.04,0.00,23663.82,630.00,873.75,889.52,2012.46,573.91,0.37,21.26,1.00,,
09/07/2022,50.84,7.41,1.49,0.66,4.72,49569.68,9.48,29.82,0.00,25266.87,634.00,885.19,896.66,2006.91,569.63,0.53,24.72,1.00,,
10/07/2022,50.01,8.38,1.35,0.70,4.50,49668.78,9.44,29.88,0.00,18027.16,642.00,877.40,895.47,1982.97,569.96,0.63,23.27,1.00,,
11/07/2022,49.15,9.02,1.44,0.82,4.00,49611.72,9.37,29.91,0.00,32559.76,629.00,871.84,891.56,1959.96,572.23,0.60,21.71,1.00,,
12/07/2022,49.80,9.46,1.35,1.00,3.68,49631.51,9.39,29.87,0.00,27053.18,628.00,879.00,893.21,1963.55,571.35,0.66,23.00,1.00,,
13/07/2022,50.17,9.01,1.38,0.88,4.22,49384.74,9.39,29.49,0.00,27280.70,620.00,884.25,885.22,1966.80,564.44,0.58,23.05,1.00,,
14/07/2022,49.27,9.16,1.51,0.80,4.70,49160.10,9.50,29.51,0.00,27748.05,620.00,878.40,886.94,1970.59,564.31,0.43,24.73,1.00,,
15/07/2022,48.94,8.83,1.49,0.81,4.36,49231.15,9.39,29.55,0.00,28612.36,621.00,884.08,884.95,1955.40,565.59,0.40,22.37,1.00,,
16/07/2022,47.41,9.33,1.48,0.78,4.46,49440.98,9.43,29.41,0.00,28111.55,618.00,882.30,893.36,1951.99,562.95,0.46,24.65,1.00,,
17/07/2022,47.02,9.87,1.57,0.83,4.76,49195.23,9.31,29.50,0.00,27359.11,621.00,874.66,893.78,2003.47,565.59,0.37,25.62,1.00,,
18/07/2022,46.26,9.42,1.55,0.82,4.86,49201.65,9.51,29.47,0.00,26246.57,618.00,878.02,892.31,1993.82,562.95,0.40,25.02,1.00,,
19/07/2022,49.13,9.60,0.47,1.05,4.08,50026.37,9.55,29.29,0.00,30308.77,614.00,896.55,904.87,2026.17,559.43,0.46,20.95,1.00,,
20/07/2022,48.46,10.96,1.28,0.82,3.22,49912.54,9.41,29.79,500.00,26740.08,625.00,895.53,900.42,2020.32,570.48,0.34,19.54,1.00,,
21/07/2022,48.52,11.49,1.37,0.82,4.24,49802.69,9.33,29.66,416.67,27724.54,618.00,889.56,900.83,2061.62,568.70,0.29,20.43,1.00,,
22/07/2022,48.21,11.03,1.39,0.86,3.90,49693.22,9.43,29.78,375.00,26924.17,620.00,892.51,900.74,2098.29,570.46,0.46,24.81,1.00,,
23/07/2022,49.23,10.73,1.34,0.94,3.60,49645.02,8.93,29.86,208.33,25502.58,625.00,896.13,896.46,2083.14,574.82,0.32,23.13,1.00,,
24/07/2022,47.75,10.91,1.27,0.98,3.84,49632.17,9.43,29.75,625.00,26232.02,619.00,900.56,899.28,2077.71,569.54,0.29,22.11,1.00,,
25/07/2022,45.56,12.93,1.32,0.80,3.66,49703.22,9.39,29.78,291.67,27103.21,623.00,930.65,897.50,2072.92,570.05,0.34,23.87,1.00,,
26/07/2022,47.02,13.30,1.38,0.73,3.82,49728.95,9.43,29.76,708.33,26800.14,623.00,915.77,899.40,2121.27,570.05,0.68,20.34,1.00,,
27/07/2022,45.76,12.87,1.37,0.78,5.34,49707.26,9.38,29.79,333.33,26002.45,624.00,924.26,890.95,2129.99,570.93,0.75,20.83,1.00,,
28/07/2022,46.75,13.63,1.25,0.71,3.56,49712.00,9.53,29.90,41.67,26425.90,637.00,909.30,890.59,2112.02,570.07,0.52,23.66,1.00,,
29/07/2022,45.13,12.93,1.34,0.77,4.00,49664.65,9.34,29.83,83.33,26115.86,637.00,912.82,898.00,2102.80,560.56,0.58,26.27,1.00,,
30/07/2022,47.51,11.43,1.32,0.66,3.98,49657.06,9.39,29.85,83.33,26300.46,636.00,904.08,898.38,2136.35,559.68,0.40,31.47,1.00,,
31/07/2022,0.00,0.00,0.00,0.00,0.00,49646.21,9.38,29.88,0.00,26426.24,632.00,885.06,898.23,2147.54,580.16,0.60,29.57,1.00,,
01/08/2022,48.73,10.10,1.43,0.55,3.80,49659.13,9.35,29.94,41.67,25612.11,637.00,883.07,897.56,2150.10,572.56,0.52,27.34,1.00,,
02/08/2022,50.61,9.20,1.36,0.52,3.54,49641.82,9.33,29.94,0.00,26530.76,639.00,873.70,894.49,2140.84,572.32,0.52,23.51,1.00,,
03/08/2022,46.66,10.90,1.43,0.00,4.22,49565.07,9.35,29.71,0.00,26720.57,638.00,872.37,890.80,2123.81,567.04,0.37,23.43,1.00,,
04/08/2022,49.61,9.78,1.42,0.53,2.84,47499.93,9.34,28.29,0.00,18587.86,595.00,861.36,887.06,2085.64,541.47,0.23,22.81,1.00,,
05/08/2022,50.64,10.16,1.43,0.67,4.40,42894.71,9.51,27.95,0.00,12301.46,526.00,843.32,879.98,1911.49,480.26,0.34,27.67,0.90,,
06/08/2022,0.00,0.00,0.00,0.00,0.00,0.00,8.80,26.87,0.00,0.00,97.00,813.25,852.97,1551.74,102.74,0.37,3.74,0.20,,
07/08/2022,50.23,9.64,1.31,0.59,3.82,45837.38,9.26,28.51,0.00,19461.46,600.00,830.81,894.70,2063.40,545.06,0.40,23.33,1.00,,
08/08/2022,51.28,9.48,1.35,0.73,3.34,49020.69,9.26,29.57,0.00,27450.46,624.00,842.79,883.69,2036.32,566.18,0.35,22.82,1.00,,
09/08/2022,52.20,9.17,1.41,0.88,4.70,49161.65,9.32,29.73,0.00,25742.56,621.00,839.81,888.17,1990.76,564.21,0.29,23.37,1.00,,
10/08/2022,51.27,8.34,1.27,0.74,4.56,49133.86,9.28,29.86,0.00,26579.32,624.00,837.14,891.16,2019.19,567.07,0.65,21.93,1.00,,
11/08/2022,51.40,8.63,1.37,0.78,4.38,49212.39,9.10,29.94,0.00,25994.04,628.00,854.06,894.18,1992.43,569.77,0.40,23.66,1.00,,
12/08/2022,48.60,8.74,1.20,0.91,4.30,49452.60,9.35,29.94,0.00,24954.33,626.00,871.23,893.56,2017.19,567.51,0.35,21.33,1.00,,
13/08/2022,50.02,8.61,1.35,0.94,4.94,49631.64,9.39,29.94,0.00,26892.08,626.00,866.28,889.32,2026.82,567.63,0.43,19.78,1.00,,
14/08/2022,49.60,8.72,1.39,0.95,3.30,49663.72,9.51,29.95,0.00,24399.81,625.00,869.04,891.77,2015.09,566.95,0.49,19.75,1.00,,
15/08/2022,49.94,8.86,1.34,0.79,3.16,49656.61,9.38,29.93,0.00,27445.93,625.00,870.24,896.61,2026.56,567.06,0.37,20.18,1.00,,
16/08/2022,47.51,9.44,1.30,0.74,4.64,49664.11,9.52,29.96,0.00,26467.30,624.00,867.48,887.60,2032.80,566.95,0.56,19.67,1.00,,
17/08/2022,46.00,12.53,1.55,0.76,4.46,49279.46,9.40,29.97,0.00,27083.48,625.00,866.34,882.96,2045.69,567.82,0.34,19.92,1.00,,
18/08/2022,48.33,10.31,1.53,0.79,4.68,49439.97,9.48,30.09,0.00,26880.62,626.00,858.59,891.36,2049.35,568.62,0.37,18.29,1.00,,
19/08/2022,49.11,9.08,1.43,0.84,4.18,49596.80,9.38,30.17,0.00,26110.26,631.00,862.72,894.77,2067.16,570.09,0.20,24.95,1.00,,
20/08/2022,48.40,9.50,1.52,0.80,4.00,49514.92,9.28,30.17,0.00,26711.45,640.00,876.77,894.49,2096.15,569.20,0.27,20.55,1.00,,
21/08/2022,49.99,8.77,1.52,0.83,4.20,49631.05,9.39,30.17,0.00,28014.62,640.00,863.57,889.15,2138.28,569.20,0.17,19.86,1.00,,
22/08/2022,50.00,8.80,1.55,0.81,4.42,49662.93,9.43,30.16,0.00,23103.49,628.00,860.08,888.79,2133.30,569.40,0.14,21.07,1.00,,
23/08/2022,50.39,8.94,1.56,0.77,3.48,49647.15,9.39,30.27,0.00,23532.38,638.00,869.26,894.47,2144.58,571.49,0.29,23.63,1.00,,
24/08/2022,48.98,8.53,1.51,0.71,3.38,49384.46,9.28,29.96,0.00,23711.11,625.00,864.66,896.39,2181.87,566.80,0.17,22.17,1.00,,
25/08/2022,47.71,10.98,1.45,1.02,3.40,49562.36,9.43,30.18,0.00,27838.80,630.00,882.15,885.43,2139.81,570.31,0.30,23.39,1.00,,
26/08/2022,47.51,11.63,1.50,0.75,4.44,48950.13,9.36,29.80,0.00,23137.16,622.00,888.17,879.35,2110.48,563.27,0.43,22.22,1.00,,
27/08/2022,45.01,12.47,1.52,0.62,3.28,49315.65,9.42,30.05,0.00,23321.53,629.00,878.60,880.62,2122.25,567.15,0.37,22.34,1.00,,
28/08/2022,48.52,10.21,1.36,0.86,2.08,49232.38,9.46,30.16,0.00,26876.88,639.00,856.70,885.18,2141.05,568.60,0.22,19.75,1.00,,
29/08/2022,50.37,9.42,1.37,0.93,4.06,49528.87,9.44,30.26,83.33,25349.33,631.00,856.57,886.39,2132.28,571.51,0.16,20.60,1.00,,
30/08/2022,48.63,7.96,1.23,0.84,3.86,49812.32,9.58,30.35,0.00,27766.00,632.00,866.73,898.27,2140.31,572.40,0.25,20.76,1.00,,
31/08/2022,50.49,9.19,1.31,1.04,3.06,49646.94,9.42,30.52,0.00,25374.36,624.00,871.09,893.67,2145.34,565.35,0.29,24.73,1.00,,
01/09/2022,49.95,9.05,1.33,1.01,4.06,49642.00,9.31,30.56,0.00,28033.06,639.00,876.53,894.91,2181.55,577.80,0.49,23.81,1.00,,
02/09/2022,49.52,8.80,1.29,0.95,4.16,49112.76,9.47,30.17,0.00,23057.13,630.00,877.73,894.89,2179.31,569.62,0.28,21.64,1.00,,
03/09/2022,50.23,8.57,1.37,1.13,3.98,49499.87,9.47,30.48,0.00,25477.63,638.00,874.83,887.97,2159.55,575.67,0.37,24.72,1.00,,
04/09/2022,46.48,12.16,1.02,0.82,3.76,49459.24,9.36,30.63,0.00,27178.25,642.00,876.49,875.22,2140.50,579.19,0.43,27.23,1.00,,
05/09/2022,46.97,12.76,0.96,0.65,3.60,49432.99,9.63,30.51,0.00,26338.97,631.00,879.67,882.08,2148.62,569.62,0.57,26.46,1.00,,
06/09/2022,48.60,11.36,0.96,0.94,3.36,49168.72,9.49,30.36,0.00,22418.33,628.00,870.65,882.90,2071.71,567.72,0.26,23.50,1.00,,
07/09/2022,50.57,8.76,1.02,1.26,3.80,48528.37,9.38,29.83,0.00,27270.48,616.00,879.27,896.06,2029.53,558.06,0.32,22.43,1.00,,
08/09/2022,48.65,7.84,0.93,1.19,4.20,49124.39,9.32,30.18,0.00,24869.27,625.00,871.70,900.05,2073.34,565.08,0.43,24.16,1.00,,
09/09/2022,49.89,8.58,1.05,1.43,4.16,48884.02,9.36,29.99,0.00,25058.48,621.00,861.62,900.07,2066.90,561.56,0.29,23.36,1.00,,
10/09/2022,50.03,7.63,1.02,1.33,4.14,48877.92,9.49,30.08,0.00,24128.70,623.00,868.89,901.35,2085.41,561.62,0.43,27.27,1.00,,
11/09/2022,53.12,8.27,1.12,1.16,4.20,49162.03,9.20,30.33,0.00,25842.27,632.00,871.81,903.95,2115.56,568.97,0.46,30.02,1.00,,
12/09/2022,52.15,8.02,1.09,1.09,3.74,48895.43,9.48,29.99,0.00,24171.52,621.00,866.06,892.48,2095.15,559.29,0.50,29.13,1.00,,
13/09/2022,49.82,9.14,1.01,1.08,3.44,48637.82,9.30,30.20,0.00,26313.91,628.00,864.22,858.42,2012.30,565.45,0.39,23.64,1.00,,
14/09/2022,48.38,0.00,0.77,0.88,5.30,48437.13,9.36,30.62,0.00,27587.43,635.00,870.96,860.27,1958.42,573.00,0.34,25.18,1.00,,
15/09/2022,47.05,10.78,0.72,0.94,4.14,48211.64,9.50,30.40,0.00,26465.49,629.00,876.18,871.83,1962.64,567.92,0.53,22.16,1.00,,
16/09/2022,48.02,10.06,0.92,0.92,4.24,49502.79,9.47,30.12,0.00,25806.05,623.00,874.23,904.35,2067.72,562.64,0.36,25.82,1.00,,
17/09/2022,48.07,8.96,1.19,1.03,4.30,49263.22,9.58,30.21,0.00,26982.05,625.00,862.00,902.33,2104.47,564.40,0.26,22.71,1.00,,
18/09/2022,47.91,8.99,1.23,1.27,4.94,49150.18,9.43,30.25,1250.00,24959.09,627.00,856.45,897.44,2133.20,566.16,0.26,23.16,1.00,,
19/09/2022,50.26,8.62,1.19,1.09,5.20,49287.74,9.64,30.33,0.00,26326.91,627.00,845.96,902.45,2151.20,566.06,0.26,24.98,1.00,,
20/09/2022,50.18,8.78,1.20,1.13,4.82,49149.67,9.56,30.33,0.00,25644.56,627.00,851.31,906.73,2176.25,566.16,0.37,24.39,1.00,,
21/09/2022,49.63,8.75,1.22,1.02,4.70,49504.91,9.42,30.51,0.00,28176.79,632.00,847.95,902.88,2208.32,570.76,0.19,24.51,1.00,,
22/09/2022,46.41,10.19,1.20,1.22,4.46,49385.88,9.48,30.70,0.00,23725.81,636.00,844.51,893.91,2165.24,574.08,0.35,22.61,1.00,,
23/09/2022,0.00,0.00,0.00,0.00,0.00,43387.74,9.20,30.15,0.00,0.00,132.00,841.61,832.98,1717.37,130.56,0.32,4.19,0.25,,
24/09/2022,0.00,0.00,0.00,0.00,0.00,0.00,0.00,0.00,0.00,0.00,0.00,0.00,0.00,0.00,0.00,0.43,-1.06,0.00,,
25/09/2022,0.00,0.00,0.00,0.00,0.00,0.00,0.00,0.00,0.00,0.00,0.00,0.00,0.00,0.00,0.00,0.39,-0.99,0.00,,
26/09/2022,0.00,0.00,0.00,0.00,0.00,0.00,0.00,0.00,0.00,0.00,0.00,0.00,0.00,0.00,0.00,0.34,-1.15,0.00,,
27/09/2022,49.19,11.47,1.10,0.92,5.50,0.00,9.40,26.60,0.00,9077.90,143.00,0.00,857.66,1594.09,125.84,0.23,3.92,0.27,,
28/09/2022,46.58,11.91,1.25,0.60,4.56,48788.57,9.58,30.10,0.00,12709.90,635.00,772.97,896.46,1883.36,558.80,0.29,32.70,1.00,,
29/09/2022,45.73,10.60,1.16,1.12,4.32,49607.08,9.50,30.77,0.00,34390.13,635.00,796.60,885.01,1865.18,575.62,0.46,36.57,1.00,,
30/09/2022,0.00,0.00,0.00,0.00,0.00,49393.23,9.46,30.67,0.00,23044.70,619.00,830.96,897.23,1857.18,561.54,0.29,36.93,1.00,,
01/10/2022,48.79,8.04,1.29,1.22,4.50,50122.75,9.39,30.73,83.33,21127.14,632.00,844.07,903.50,1865.44,572.98,0.40,39.64,1.00,,
02/10/2022,51.73,7.79,1.21,1.24,4.20,50379.24,9.33,30.64,0.00,27753.91,630.00,856.98,910.35,1900.86,571.13,0.39,38.13,1.00,,
03/10/2022,51.74,8.33,1.29,1.06,4.26,50269.35,9.50,30.78,0.00,25918.41,628.00,868.37,906.09,1900.55,569.18,0.29,33.34,1.00,,
04/10/2022,50.62,8.20,1.41,1.16,3.62,50289.92,9.38,30.89,0.00,30185.31,632.00,863.82,907.51,1947.02,572.60,0.43,29.25,1.00,,
05/10/2022,51.09,8.34,1.35,1.05,4.14,49544.37,9.40,30.82,0.00,23693.16,618.00,860.17,905.00,1924.01,559.20,0.34,28.77,0.99,,
06/10/2022,0.00,0.00,0.00,0.00,0.00,39346.71,9.30,30.77,0.00,0.00,30.00,799.24,0.00,1426.02,36.84,0.29,1.30,0.06,,
07/10/2022,0.00,0.00,0.00,0.00,0.00,0.00,0.00,0.00,0.00,0.00,0.00,0.00,0.00,0.00,0.00,0.43,-1.01,0.00,,
08/10/2022,0.00,0.00,0.00,0.00,0.00,42011.73,9.45,27.36,0.00,4361.36,244.00,844.55,878.99,1894.32,214.72,0.29,12.49,0.43,,
09/10/2022,49.59,7.65,1.17,0.92,3.44,49475.35,9.41,30.74,0.00,23308.76,620.00,892.76,901.11,1949.79,562.04,0.30,35.39,1.00,,
10/10/2022,51.90,7.72,1.15,0.92,3.48,49605.31,9.33,31.02,75.00,24237.52,628.00,911.27,901.39,1921.08,569.40,0.27,31.85,1.00,,
11/10/2022,51.27,7.50,1.20,1.01,3.46,49793.65,9.39,30.97,0.00,27096.33,626.00,919.36,903.22,1933.09,567.32,0.24,31.83,1.00,,
12/10/2022,50.01,7.53,1.19,0.82,3.54,49740.71,9.49,31.13,0.00,24574.35,629.00,927.85,894.66,1896.71,570.14,0.29,30.85,1.00,,
13/10/2022,49.59,10.15,1.38,1.06,4.22,49669.38,9.53,31.16,0.00,26061.04,630.00,939.92,891.29,1884.37,570.84,0.30,30.56,1.00,,
14/10/2022,46.84,10.70,1.28,0.84,4.64,49799.40,9.58,30.85,0.00,24896.99,623.00,944.53,891.66,1927.28,564.50,0.30,30.48,1.00,,
15/10/2022,49.00,8.01,1.34,0.46,3.52,50457.82,9.49,30.82,0.00,25012.70,623.00,928.98,899.25,1984.47,564.68,0.17,32.79,1.00,,
16/10/2022,52.48,8.14,1.18,1.12,4.06,50361.62,9.37,30.80,0.00,23890.84,623.00,929.35,900.43,1984.52,564.68,0.26,32.96,1.00,,
17/10/2022,53.97,7.91,1.14,1.17,3.88,50097.65,9.53,30.89,0.00,27015.66,623.00,917.23,899.22,2000.50,564.91,0.24,27.00,1.00,,
18/10/2022,52.51,7.74,1.09,1.28,3.76,49912.42,9.49,31.09,0.00,19356.72,628.00,917.89,893.91,2035.84,569.08,0.35,29.18,1.00,,
19/10/2022,50.02,7.99,1.07,1.22,4.20,50150.48,9.28,31.12,0.00,19188.46,630.00,920.89,891.11,2021.75,571.04,0.23,35.69,1.00,,
20/10/2022,49.33,7.36,1.08,1.32,4.16,50195.95,9.58,30.92,0.00,19966.29,624.00,930.92,899.90,2017.32,565.56,0.35,33.62,1.00,,
21/10/2022,48.87,8.33,1.08,1.13,3.40,49871.25,9.43,30.68,0.00,21584.69,636.00,941.68,900.19,1949.33,575.57,0.17,36.50,1.00,,
22/10/2022,48.73,9.38,1.06,1.40,3.74,50006.64,9.52,30.00,0.00,17692.99,621.00,930.26,912.71,1977.45,561.92,0.32,28.42,1.00,,
23/10/2022,49.34,8.41,1.18,1.21,3.94,49909.38,9.42,30.82,0.00,21391.82,624.00,941.07,915.52,2025.25,564.56,0.46,29.09,1.00,,
24/10/2022,50.87,8.23,1.24,1.18,3.80,49764.57,9.37,30.85,0.00,20194.44,625.00,934.43,915.19,2088.83,565.44,0.35,31.80,1.00,,
25/10/2022,49.67,8.35,1.31,1.30,3.98,49852.50,9.52,30.85,0.00,24172.42,624.00,929.74,909.97,2108.30,564.56,0.32,32.85,1.00,,
26/10/2022,50.86,7.89,1.25,1.26,3.84,48610.73,9.32,29.88,0.00,19683.61,594.00,918.14,906.59,2078.20,538.16,0.26,32.48,0.98,,
27/10/2022,50.62,8.89,1.37,1.23,3.92,49724.69,9.48,30.99,0.00,21643.33,626.00,953.40,905.94,2076.75,567.62,0.37,37.47,1.00,,
28/10/2022,47.95,9.81,1.13,1.27,4.18,49661.08,9.38,31.09,0.00,17365.56,630.00,958.04,905.81,2046.67,569.84,0.46,31.03,1.00,,
29/10/2022,47.84,9.59,1.28,0.97,4.30,48808.87,9.37,31.26,0.00,26080.95,647.00,946.16,900.01,2035.67,585.80,0.40,33.17,1.02,,
30/10/2022,48.08,9.32,1.35,0.92,4.08,49678.95,9.53,31.23,0.00,22006.81,642.00,967.21,902.32,2021.54,570.96,0.52,37.24,1.00,,
31/10/2022,48.55,9.32,1.22,0.88,4.54,49661.93,9.40,31.06,0.00,22153.35,623.00,962.75,902.97,2039.14,569.68,0.60,36.70,1.00,,
01/11/2022,49.76,8.05,1.06,0.88,5.24,49655.13,9.33,31.35,0.00,21886.20,631.00,953.73,901.66,2081.47,575.55,0.46,29.42,1.00,,
02/11/2022,49.36,9.33,1.22,1.24,3.94,49691.95,9.25,31.24,0.00,19998.83,630.00,955.14,904.63,2049.99,574.67,0.46,28.56,1.00,,
03/11/2022,50.92,9.36,1.27,1.31,4.70,50056.23,9.36,31.03,0.00,21302.51,624.00,965.47,910.53,2045.92,569.59,0.49,30.38,1.00,,
04/11/2022,49.35,8.84,1.19,1.51,4.68,49838.22,9.53,31.02,0.00,21500.92,628.00,961.27,908.50,2092.39,572.91,0.58,31.46,1.00,,
05/11/2022,48.83,8.67,1.22,1.45,4.14,50383.08,9.13,30.77,0.00,24962.89,625.00,949.69,910.57,2189.62,570.27,0.49,35.71,1.00,,
06/11/2022,47.91,8.22,1.23,1.59,4.54,50425.43,9.08,30.66,0.00,23696.98,623.00,943.03,909.52,2241.32,568.51,0.43,33.46,1.00,,
07/11/2022,48.92,7.94,1.26,1.55,4.00,50348.65,9.43,30.70,0.00,24252.30,624.00,933.33,908.68,2252.12,569.39,0.40,28.73,1.00,,
08/11/2022,50.27,7.96,1.16,1.64,4.14,50159.50,9.32,30.82,0.00,23912.36,628.00,925.32,903.45,2277.85,572.91,0.32,31.35,1.00,,
09/11/2022,50.45,7.77,1.36,1.46,4.50,47102.93,9.30,28.77,0.00,17776.69,583.00,891.48,908.57,2204.82,533.31,0.32,31.09,1.00,,
10/11/2022,49.27,7.72,1.35,1.51,4.02,50538.04,9.25,30.40,0.00,27066.09,619.00,917.07,916.90,2313.58,565.27,0.40,35.33,1.00,,
11/11/2022,51.21,7.97,1.28,1.58,4.76,50632.62,9.23,30.52,0.00,24963.31,622.00,919.53,912.63,2354.40,567.63,0.40,34.99,1.00,,
12/11/2022,51.42,7.80,1.27,1.43,4.58,50280.83,9.33,30.64,0.00,24481.02,623.00,920.23,905.52,2358.50,569.47,0.32,28.74,1.00,,
13/11/2022,49.92,8.25,1.21,1.46,4.28,50064.49,9.37,30.65,0.00,17121.27,628.00,899.59,893.35,2349.35,568.92,0.32,27.07,1.00,,
14/11/2022,47.66,9.25,1.25,1.45,4.26,41675.80,9.60,30.68,0.00,0.00,116.00,765.69,806.31,1594.18,112.36,0.37,2.14,0.18,,
15/11/2022,0.00,0.00,0.00,0.00,0.00,0.00,0.00,0.00,0.00,0.00,0.00,0.00,0.00,0.00,0.00,0.32,-0.72,0.00,,
16/11/2022,0.00,0.00,0.00,0.00,0.00,0.00,0.00,0.00,0.00,0.00,0.00,0.00,0.00,0.00,0.00,0.27,-0.94,0.00,,
17/11/2022,0.00,0.00,0.00,0.00,0.00,0.00,0.00,0.00,0.00,0.00,0.00,0.00,1038.56,0.00,0.00,0.23,-0.99,0.00,,
18/11/2022,0.00,0.00,0.00,0.00,0.00,0.00,0.00,0.00,0.00,0.00,0.00,0.00,0.00,0.00,0.00,0.23,-0.98,0.00,,
19/11/2022,0.00,0.00,0.00,0.00,0.00,0.00,0.00,0.00,0.00,0.00,0.00,0.00,0.00,0.00,0.00,0.26,-0.87,0.00,,
20/11/2022,0.00,0.00,0.00,0.00,0.00,0.00,0.00,0.00,0.00,0.00,0.00,0.00,0.00,0.00,0.00,0.30,-0.89,0.00,,
21/11/2022,0.00,0.00,0.00,0.00,0.00,44474.08,8.55,27.08,0.00,19539.16,222.00,821.49,904.70,1894.32,195.36,0.23,8.25,0.41,,
22/11/2022,48.61,10.39,1.38,1.08,4.10,48811.15,9.30,29.39,0.00,20080.55,615.00,903.77,903.71,2126.30,541.20,0.49,28.63,1.00,,
23/11/2022,47.57,10.64,1.31,0.91,4.20,49320.21,9.17,30.35,0.00,24776.02,633.00,923.95,894.42,2096.85,573.16,0.57,30.61,1.00,,
24/11/2022,49.74,10.40,1.27,0.99,4.06,48972.89,9.47,30.14,0.00,23066.85,627.00,929.79,898.33,2024.81,566.95,0.43,36.13,1.00,,
25/11/2022,46.88,10.09,1.29,1.08,4.24,49252.90,9.33,30.22,0.00,22900.74,630.00,941.42,900.71,2008.67,569.59,0.49,35.72,1.00,,
26/11/2022,49.94,10.19,1.19,1.00,4.26,47403.13,9.34,29.43,0.00,20672.69,599.00,931.72,902.15,1942.98,542.11,0.30,37.14,0.98,,
27/11/2022,48.73,9.82,1.06,1.11,3.72,49918.72,9.23,30.05,0.00,23829.31,627.00,953.08,903.67,1944.09,566.75,0.49,35.81,1.00,,
28/11/2022,48.48,9.86,1.04,1.14,4.18,49731.54,9.43,30.17,0.00,23962.08,629.00,948.86,895.12,1940.47,568.15,0.46,41.65,1.00,,
29/11/2022,47.94,9.75,0.98,1.17,4.14,49691.77,9.41,30.26,0.00,25466.84,631.00,943.13,894.30,1925.50,569.78,0.43,40.45,1.00,,
30/11/2022,0.00,0.00,0.00,0.00,0.00,49503.28,9.46,30.35,0.00,26706.75,632.00,945.23,893.29,1916.20,570.66,0.43,37.24,1.00,,
01/12/2022,50.03,9.60,0.88,1.04,3.62,49181.86,9.43,30.06,0.00,25459.99,634.00,934.82,892.78,1914.81,572.42,0.46,36.08,1.00,,
02/12/2022,51.29,8.14,1.15,1.03,4.08,49095.34,9.57,29.96,0.00,23506.95,631.00,929.49,889.15,1941.80,570.10,0.40,35.63,1.00,,
03/12/2022,51.94,7.66,1.15,1.00,4.14,49135.00,9.45,29.97,0.00,24274.65,631.00,935.53,893.08,1962.06,571.06,0.43,36.56,1.00,,
04/12/2022,50.96,7.76,1.16,0.97,4.64,49166.69,9.39,29.86,0.00,23376.49,629.00,937.53,898.95,1971.27,569.30,0.40,35.43,1.00,,
05/12/2022,49.73,7.69,1.17,1.01,5.40,49575.37,9.50,29.60,0.00,24464.11,623.00,941.22,908.85,1977.68,564.02,0.37,32.93,1.00,,
06/12/2022,50.51,8.92,1.30,1.02,4.00,49885.53,9.23,29.66,1125.00,23898.40,626.00,923.32,908.64,2040.68,566.66,0.40,34.56,1.00,,
07/12/2022,48.13,9.16,1.29,1.21,4.02,50230.19,9.28,29.58,1125.00,22455.85,634.00,909.24,908.51,2060.11,574.56,0.40,32.52,1.00,,
08/12/2022,51.03,9.62,1.33,1.27,4.54,50134.52,9.32,29.62,333.33,23926.26,636.00,928.63,904.28,2029.41,574.99,0.43,40.45,1.00,,
09/12/2022,47.48,9.75,1.16,1.34,4.18,50137.02,9.46,29.68,0.00,25679.13,635.00,937.69,901.63,1994.74,575.44,0.80,40.16,1.00,,
10/12/2022,47.21,9.90,1.15,1.30,4.04,50171.01,7.80,29.59,0.00,23716.35,645.00,941.07,906.11,2013.31,584.24,0.73,42.73,1.00,,
11/12/2022,48.23,9.82,1.24,1.33,4.16,49624.85,8.91,29.33,0.00,24072.86,632.00,924.91,906.88,2000.79,572.27,0.43,36.09,1.00,,
12/12/2022,48.62,9.77,1.19,1.43,4.18,49145.96,9.23,29.33,0.00,23847.32,630.00,917.35,903.92,2010.19,570.19,0.43,35.22,1.00,,
13/12/2022,47.67,10.39,1.14,0.43,3.62,49150.46,9.32,29.36,0.00,24554.90,630.00,917.87,895.00,2004.70,570.19,0.36,37.44,1.00,,
14/12/2022,46.96,10.55,1.15,1.42,4.38,47593.78,9.38,29.00,0.00,22599.17,609.00,910.36,899.37,2002.92,551.71,0.34,36.64,0.98,,
15/12/2022,45.18,9.71,1.16,1.24,4.00,48379.36,9.48,29.03,0.00,22259.87,618.00,900.92,904.71,2031.07,560.19,0.52,27.74,1.00,,
16/12/2022,48.43,9.73,0.88,1.04,4.40,49135.63,9.11,29.33,0.00,24794.54,629.00,888.53,905.32,2052.29,570.79,0.40,36.33,1.00,,
17/12/2022,48.59,9.77,1.11,1.13,4.60,49152.93,9.36,29.34,0.00,23237.60,627.00,882.46,903.42,2016.32,569.03,0.36,35.93,1.00,,
18/12/2022,47.10,9.49,1.19,0.95,4.50,49092.69,9.47,29.36,0.00,24916.30,627.00,880.58,899.82,2013.14,569.03,0.72,38.27,1.00,,
19/12/2022,47.20,9.39,1.18,0.92,4.12,49321.97,9.18,29.24,0.00,23688.68,626.00,897.54,906.29,2006.31,568.28,0.43,37.99,1.00,,
20/12/2022,50.05,10.50,1.06,1.09,4.20,49157.87,9.29,29.32,0.00,24322.44,629.00,907.85,905.32,2026.00,569.82,0.00,37.51,1.00,,
21/12/2022,51.29,10.60,0.97,1.12,4.24,49170.65,8.26,29.29,0.00,26196.65,635.00,910.81,907.06,2043.63,575.10,0.52,37.87,1.00,,
22/12/2022,51.31,10.54,0.91,1.14,4.20,49107.03,9.47,29.30,0.00,24012.03,622.00,913.26,906.26,2042.03,568.40,0.58,38.19,1.00,,
23/12/2022,47.85,9.98,0.89,1.12,3.84,49154.15,9.36,29.06,0.00,24516.87,632.00,903.03,892.28,2024.79,573.20,0.33,28.72,1.00,,
24/12/2022,46.97,10.09,0.89,1.15,4.18,47646.35,9.33,28.45,0.00,21516.19,601.00,884.21,892.17,1982.23,555.46,0.33,34.06,0.99,,
25/12/2022,50.29,9.32,0.91,1.12,3.62,49156.89,9.38,28.97,0.00,24337.14,641.00,891.27,898.64,2005.03,570.08,0.46,33.83,1.00,,
26/12/2022,49.17,9.40,0.89,1.10,3.62,49142.21,9.41,28.95,0.00,24221.30,627.00,890.28,901.66,2032.33,571.01,0.29,26.89,1.00,,
27/12/2022,49.51,9.53,0.91,1.02,4.32,49158.30,9.38,28.97,0.00,24326.83,428.00,883.60,895.72,2005.30,395.29,0.51,25.49,1.00,,
28/12/2022,51.82,9.01,0.86,1.17,3.98,46909.81,8.58,28.74,0.00,21313.21,602.00,902.48,899.38,1943.90,549.81,0.46,24.79,0.96,,
29/12/2022,51.94,8.56,0.81,1.15,3.40,49150.08,9.32,28.96,0.00,26630.27,627.00,919.84,907.48,2041.25,571.81,0.52,32.76,1.00,,
30/12/2022,50.66,9.09,1.00,1.45,4.06,49201.77,9.40,28.85,0.00,20786.49,624.00,909.82,911.29,2069.67,569.08,0.41,28.97,1.00,,
31/12/2022,48.00,9.18,1.11,1.48,3.70,49187.17,9.42,28.93,0.00,27317.63,626.00,907.99,908.95,2106.08,570.84,0.49,21.08,1.00,,
01/01/2023,49.99,8.62,1.07,1.44,3.90,49222.30,9.36,28.86,0.00,25338.28,624.00,895.65,908.59,2130.82,569.08,0.43,37.39,1.00,,
02/01/2023,50.29,8.71,1.07,1.48,3.88,49562.40,9.36,28.91,0.00,24822.94,625.00,886.15,903.70,2166.62,569.96,0.58,35.37,1.00,,
03/01/2023,49.38,9.11,1.16,1.73,3.86,50140.85,9.42,28.74,0.00,25232.72,625.00,878.42,895.22,2165.15,569.96,0.55,26.28,1.00,,
04/01/2023,51.51,8.70,1.09,1.11,3.76,50140.05,9.52,28.57,0.00,24772.60,621.00,867.25,894.11,2157.34,566.44,0.43,19.30,1.00,,
05/01/2023,51.52,8.56,1.06,1.13,3.58,50125.01,9.48,28.57,0.00,23741.27,626.00,874.03,888.37,2088.86,565.90,0.32,22.91,1.00,,
06/01/2023,49.55,8.74,1.26,1.20,4.18,50131.43,9.21,28.57,0.00,25701.90,623.00,881.98,898.99,2108.43,568.20,0.46,23.39,1.00,,
07/01/2023,51.42,8.61,1.19,1.11,4.02,50125.20,9.41,28.56,0.00,25547.86,626.00,883.94,896.52,2113.64,565.84,0.37,27.47,1.00,,
08/01/2023,49.38,8.52,1.19,1.02,4.14,50137.03,9.64,28.56,0.00,24488.95,625.00,882.99,892.38,2116.68,564.97,0.49,21.17,1.00,,
09/01/2023,49.90,8.59,1.22,1.02,4.12,47771.53,9.31,28.26,0.00,21539.92,599.00,869.43,895.34,2070.99,543.53,0.52,19.09,0.97,,
10/01/2023,48.76,8.99,1.12,1.06,3.40,50122.10,9.34,28.54,0.00,25464.55,625.00,873.16,899.93,2148.24,565.99,0.40,17.16,1.00,,
11/01/2023,49.66,8.72,1.17,0.96,4.60,50132.83,9.44,28.55,0.00,24346.65,625.00,863.79,899.81,2178.85,565.99,0.52,20.98,1.00,,
12/01/2023,48.96,8.68,1.15,0.98,4.50,50138.49,9.55,28.53,0.00,27284.61,624.00,860.13,896.24,2208.18,564.73,0.58,29.26,1.00,,
13/01/2023,49.54,8.81,1.15,1.16,4.38,49103.26,9.18,28.21,0.00,14104.08,620.00,853.40,895.86,2190.15,561.37,0.43,28.18,1.00,,
14/01/2023,48.48,8.79,1.15,1.14,4.50,50123.69,9.45,28.60,0.00,30111.06,627.00,854.89,896.09,2185.29,566.37,0.43,27.79,1.00,,
15/01/2023,47.61,9.10,1.16,1.14,4.68,49292.84,9.48,28.56,0.00,16383.70,626.00,858.45,897.93,2197.18,565.49,0.52,25.33,1.00,,
16/01/2023,47.83,9.00,1.14,1.16,6.06,48690.36,9.50,28.41,0.00,32324.84,623.00,893.56,895.59,2204.79,562.85,0.43,25.88,1.00,,
17/01/2023,48.94,4.96,1.08,0.97,5.46,48695.22,9.26,28.42,0.00,31231.05,625.00,894.64,899.32,2212.46,564.81,0.40,26.13,1.00,,
18/01/2023,47.02,9.00,1.13,0.88,4.64,47365.02,9.48,28.34,0.00,16443.11,611.00,891.97,902.32,2192.86,552.85,0.32,26.79,0.98,,
19/01/2023,51.46,8.73,1.08,0.94,3.98,49182.43,9.38,28.57,0.00,24054.96,628.00,889.81,891.73,2242.21,566.36,0.29,22.63,1.00,,
20/01/2023,50.29,8.41,1.04,0.95,4.10,49142.92,9.18,28.55,0.00,23419.67,622.00,895.10,903.79,2233.37,561.88,0.34,22.02,1.00,,
21/01/2023,49.45,8.45,1.11,1.00,4.02,49174.07,9.37,28.87,0.00,25610.80,627.00,897.17,906.44,2243.08,566.68,0.35,32.95,1.00,,
22/01/2023,52.67,8.61,0.89,0.89,3.74,49170.66,9.38,28.90,0.00,25377.78,629.00,894.77,908.01,2259.42,567.74,0.34,19.42,1.00,,
23/01/2023,52.89,8.60,1.10,0.89,3.70,49833.35,9.56,29.08,0.00,25345.84,625.00,895.33,911.52,2276.88,564.48,0.34,22.54,1.00,,
24/01/2023,53.75,8.59,1.57,1.09,3.78,50148.39,9.18,29.24,0.00,26476.59,630.00,898.99,909.76,2325.80,569.87,0.35,14.20,1.00,,
25/01/2023,49.30,7.91,1.45,1.04,5.14,50073.75,9.36,29.47,0.00,21984.29,634.00,889.61,904.35,2355.23,573.67,0.29,13.61,1.00,,
26/01/2023,49.37,8.05,1.60,1.36,4.70,43713.25,9.34,28.53,0.00,8654.02,376.00,871.41,899.48,2102.16,345.75,0.33,11.41,0.61,,
27/01/2023,0.00,0.00,0.00,0.00,0.00,44995.00,8.45,35.70,0.00,0.00,254.00,840.57,933.92,2270.84,223.52,0.40,10.50,0.38,,
28/01/2023,53.54,7.39,1.10,0.87,3.22,45278.26,9.17,26.89,0.00,6824.36,595.00,854.99,921.52,2268.39,523.60,0.26,23.86,1.00,,
29/01/2023,50.28,7.13,1.01,0.58,3.44,50177.59,8.78,28.77,0.00,20955.54,622.00,869.85,911.79,2354.86,564.14,0.16,22.50,1.00,,
30/01/2023,48.42,7.29,1.20,0.83,4.68,50171.11,8.13,28.92,0.00,23754.66,630.00,883.58,905.89,2338.21,570.55,0.14,32.18,1.00,,
31/01/2023,51.67,8.04,1.37,1.13,3.89,49938.98,8.96,29.20,0.00,22119.65,631.00,888.10,908.69,2296.76,570.48,0.26,30.46,1.00,,
01/02/2023,52.92,7.93,1.18,0.80,3.72,49986.17,9.09,29.55,0.00,19894.00,632.00,902.31,902.84,2256.94,571.16,0.29,35.37,1.00,,
02/02/2023,51.29,7.97,1.13,0.94,3.80,50247.06,8.95,29.63,0.00,17607.70,635.00,912.18,899.35,2264.62,573.40,0.29,33.65,1.00,,
03/02/2023,51.66,7.85,1.31,1.00,4.00,50366.51,8.90,29.57,0.00,19080.57,634.00,902.98,907.42,2267.03,573.28,0.32,33.27,1.00,,
04/02/2023,51.67,7.82,1.36,1.07,3.90,50527.73,9.03,29.71,0.00,17956.73,631.00,947.58,911.72,2235.44,570.63,0.28,30.84,1.00,,
05/02/2023,50.54,7.91,1.31,1.00,2.94,50410.53,8.86,29.96,0.00,19155.58,638.00,923.64,909.13,2244.33,575.99,0.28,30.08,1.00,,
06/02/2023,51.58,8.43,1.35,1.05,3.52,50613.44,8.56,29.79,0.00,18450.21,637.00,915.88,910.36,2260.42,575.21,0.26,31.99,1.00,,
07/02/2023,50.24,7.99,1.38,1.02,3.96,50287.75,8.53,30.08,0.00,19378.86,639.00,903.41,906.04,2277.34,575.16,0.26,34.04,1.00,,
08/02/2023,48.10,8.34,1.42,0.97,4.00,50293.27,8.13,29.93,0.00,19090.88,637.00,892.35,910.50,2297.23,574.80,0.26,30.19,1.00,,
09/02/2023,49.01,8.25,1.49,0.97,4.06,50149.38,8.46,29.93,0.00,18336.63,628.00,880.62,915.93,2342.44,566.61,0.20,28.80,1.00,,
10/02/2023,50.42,7.35,1.34,1.05,4.32,50188.06,8.58,29.75,0.00,16780.08,622.00,871.43,915.49,2378.91,562.51,0.17,29.81,1.00,,
11/02/2023,52.14,7.38,1.41,0.98,3.54,50237.25,8.13,29.64,0.00,16621.96,623.00,859.06,910.39,2364.23,562.81,0.23,26.24,1.00,,
12/02/2023,53.05,7.53,1.25,1.00,4.02,50280.04,8.22,29.57,0.00,19848.92,621.00,852.66,914.85,2362.89,561.15,1.20,30.95,1.00,,
13/02/2023,52.70,7.49,1.31,0.88,3.96,50255.49,8.39,29.46,0.00,18323.52,617.00,850.58,912.95,2377.52,557.81,0.26,32.33,1.00,,
14/02/2023,50.31,7.56,1.22,1.20,5.36,50024.26,8.11,28.98,0.00,17093.78,610.00,823.56,911.74,2342.75,550.35,0.26,38.61,1.00,,
15/02/2023,49.83,8.21,1.11,1.30,5.78,50395.45,8.14,29.32,0.00,17280.75,618.00,894.14,914.26,2345.28,556.87,0.52,36.47,1.00,,
16/02/2023,51.18,7.74,1.27,1.31,0.00,50358.69,8.09,29.15,0.00,17782.92,615.00,911.36,913.35,2385.45,554.05,0.40,30.23,1.00,,
17/02/2023,47.61,7.56,1.11,1.18,3.38,50324.67,8.11,29.00,0.00,17441.42,611.00,903.16,905.29,2425.68,550.55,0.40,34.52,1.00,,
