Repository: josejhc/Roasting-Process-Simulator_GrupoMexico

File: data_bases/ffinal.csv (part 7 of 10)
Día,Zn,Fe,Cu,Pb,Ins.,Flujo de aire al Tostador,Humedad conc,Conc. humedo alimentado (ton/hr),Agua alim. al Tostador (Lts/hr),Oxigeno consumido (m3),Concentrado Tostado,Temp. Garganta,Prom. Cama Tostador,Presion caja de viento,Produccion de calcina,Temp. Amb. Prom *,Días Tostador,delta_P,ciclo_operativo
24/01/2022,46.61,12.23,1.56,1.12,3.80,47951.19,9.48,29.37,987.12,23826.40,595.00,912.25,900.29,2342.43,534.49,25.52,0.97,-117.60,16.00
25/01/2022,47.18,12.38,1.57,0.97,3.68,50288.75,9.53,30.05,750.00,23901.80,628.00,930.07,903.02,2464.52,563.63,25.18,1.00,122.09,16.00
26/01/2022,44.85,11.87,1.56,0.90,4.32,49164.62,9.53,29.86,382.17,23977.20,604.00,946.56,899.04,2357.75,542.51,28.91,0.98,-106.77,16.00
27/01/2022,47.91,11.45,1.54,0.93,3.80,50034.62,9.53,30.74,587.50,24052.60,627.00,954.47,898.25,2380.73,562.75,28.13,1.00,22.98,16.00
28/01/2022,46.71,10.92,1.46,0.92,3.54,50238.94,9.41,30.76,875.00,23901.80,628.00,937.29,906.85,2412.65,563.63,29.69,1.00,31.91,16.00
29/01/2022,48.48,10.46,1.44,0.91,3.38,50276.78,9.58,30.83,0.00,24354.20,628.00,937.67,904.93,2397.81,563.63,19.57,1.00,-14.84,16.00
30/01/2022,48.71,10.48,1.52,0.95,3.84,50161.51,9.52,30.78,333.33,23977.20,628.00,948.98,909.87,2383.24,563.63,31.22,1.00,-14.57,16.00
31/01/2022,48.03,10.66,1.44,0.89,4.60,48317.77,9.44,29.83,472.78,24128.00,588.00,933.26,902.83,2282.70,528.43,31.56,0.97,-100.53,16.00
01/02/2022,44.34,11.17,1.28,1.17,3.88,50203.85,9.58,29.83,916.67,10254.40,607.00,941.65,910.84,2373.68,545.15,27.93,1.00,90.98,16.00
02/02/2022,44.80,13.73,1.04,1.21,3.32,49220.03,9.53,29.23,1666.67,5320.48,595.00,925.47,911.36,2392.69,533.45,29.94,1.00,19.00,16.00
03/02/2022,43.96,13.94,1.06,1.14,4.20,50299.15,9.47,30.16,958.33,17363.94,615.00,934.34,910.53,2480.34,551.48,32.16,1.00,87.65,16.00
04/02/2022,45.34,13.22,1.02,1.23,5.10,49982.44,9.58,29.93,1416.67,17363.94,610.00,940.06,907.81,2426.25,547.09,28.15,1.00,-54.09,16.00
05/02/2022,45.94,13.58,1.06,1.35,3.74,46396.76,9.52,27.85,333.33,17363.94,565.00,927.36,905.80,2235.08,507.49,23.43,1.00,-191.17,16.00
06/02/2022,44.93,12.46,1.10,1.13,3.40,46008.08,9.46,27.72,0.00,8642.92,563.00,945.74,896.57,2180.28,505.72,17.07,1.00,-54.80,16.00
07/02/2022,46.19,11.64,1.22,1.02,2.74,46008.46,9.33,27.73,53.24,8642.92,432.00,881.74,893.80,2174.15,390.44,12.33,0.78,-6.13,16.00
08/02/2022,0.00,0.00,0.00,0.00,0.00,38648.42,8.97,26.74,0.00,0.00,138.00,957.71,885.14,1810.29,121.44,7.68,0.29,Error,16.00
09/02/2022,47.13,10.83,1.29,0.91,3.54,45696.92,9.48,27.62,0.00,8642.92,557.00,957.29,884.17,2044.46,500.44,23.00,1.00,-129.70,16.00
10/02/2022,44.01,11.41,1.17,0.86,3.60,45996.47,9.52,27.70,0.00,10911.85,562.00,957.38,894.26,2032.86,504.91,27.90,1.00,-11.60,16.00
11/02/2022,48.19,10.78,1.23,0.93,3.28,45998.97,9.40,27.43,0.00,10911.85,556.00,959.55,904.48,2039.63,499.84,32.07,1.00,6.77,16.00
12/02/2022,46.15,11.04,1.26,0.92,3.20,44897.83,9.46,27.51,84.09,10213.41,552.00,957.45,884.70,1974.76,496.32,27.74,0.99,-64.87,16.00
13/02/2022,47.60,11.06,1.25,0.86,2.82,46002.32,9.56,28.21,0.00,13189.68,572.00,961.63,878.25,1938.67,513.92,22.99,1.00,-36.09,16.00
14/02/2022,46.64,11.30,1.25,0.94,2.94,47222.11,9.53,28.70,0.00,13142.98,583.00,962.30,895.75,1968.42,523.60,18.22,1.00,29.75,16.00
15/02/2022,46.70,11.21,1.25,1.07,3.20,47997.85,9.51,28.82,0.00,13129.36,585.00,975.45,895.34,1987.15,525.36,20.68,1.00,18.74,16.00
16/02/2022,45.02,12.40,1.16,1.10,3.78,43886.44,9.51,27.98,334.49,13129.36,565.00,966.60,906.23,1941.48,507.76,19.69,1.00,-45.67,16.00
17/02/2022,45.06,12.73,1.17,1.09,3.54,46694.30,9.58,28.56,125.35,16073.72,583.00,976.16,900.08,1987.18,527.76,23.43,1.00,45.70,16.00
18/02/2022,44.84,12.79,1.13,1.23,3.66,49000.44,9.42,29.69,0.00,15705.09,610.00,935.53,889.07,2061.16,551.91,24.26,1.00,73.98,16.00
19/02/2022,45.49,12.25,1.26,1.22,3.78,48308.79,9.58,29.34,0.00,17858.56,601.00,922.46,879.52,2005.12,544.15,20.90,1.00,-56.04,16.00
20/02/2022,45.96,11.86,1.28,1.22,3.96,48868.46,9.43,29.76,0.00,24412.52,611.00,926.57,893.29,2002.81,552.95,26.95,1.00,-2.31,16.00
21/02/2022,46.50,11.69,1.31,1.26,4.12,48995.57,9.65,29.72,83.33,18196.80,609.00,926.86,900.28,2052.10,551.19,23.66,1.00,49.29,16.00
22/02/2022,46.64,11.73,1.16,1.09,3.80,47782.61,9.59,28.68,0.00,18672.77,551.00,923.64,880.60,1916.39,500.22,26.78,0.94,-135.71,16.00
23/02/2022,46.03,12.36,1.24,1.15,3.10,49001.34,9.54,29.77,0.00,18672.77,610.00,935.31,892.82,2071.78,552.54,26.82,1.00,155.39,16.00
24/02/2022,45.60,11.72,1.16,1.04,3.54,48998.53,9.60,29.75,0.00,18672.77,609.00,934.62,900.82,2080.04,551.66,26.08,1.00,8.26,16.00
25/02/2022,47.05,12.51,1.16,1.09,2.90,49001.81,9.49,29.89,0.00,25690.20,613.00,916.62,899.78,2097.01,555.18,26.67,1.00,16.97,16.00
26/02/2022,47.67,11.96,1.15,0.91,3.12,49001.95,9.53,29.94,0.00,23800.48,614.00,917.57,901.11,2084.91,556.06,25.69,1.00,-12.10,16.00
27/02/2022,48.54,11.67,1.12,0.99,3.60,49003.50,9.41,29.93,0.00,24650.10,614.00,913.25,901.54,2064.75,556.38,26.44,1.00,-20.15,16.00
28/02/2022,47.25,11.25,1.13,1.22,3.42,48998.52,9.51,29.87,0.00,8360.15,623.00,908.80,907.84,2052.83,564.54,29.13,1.00,-11.92,16.00
01/03/2022,0.00,0.00,0.00,0.00,0.00,49004.06,9.58,29.89,0.00,24150.56,612.00,905.80,905.57,2039.12,554.86,27.27,1.00,Error,16.00
02/03/2022,48.04,11.74,1.14,1.04,3.08,48998.10,9.46,29.80,41.67,25750.38,611.00,915.16,903.36,2040.86,553.98,26.05,1.00,-11.97,16.00
03/03/2022,47.49,13.00,1.10,1.10,3.24,48962.52,9.52,29.85,0.00,24486.37,611.00,913.94,901.88,2039.49,553.97,22.33,1.00,-1.37,16.00
04/03/2022,47.54,12.88,1.11,1.25,3.06,49044.54,9.66,29.78,41.67,24804.85,606.00,907.55,909.81,2062.80,552.77,19.69,1.00,23.30,16.00
05/03/2022,45.03,13.28,1.06,1.31,3.44,49164.37,9.53,29.82,83.33,24617.14,607.00,904.84,908.22,2095.18,553.65,22.77,1.00,32.38,16.00
06/03/2022,47.21,12.40,1.11,1.30,3.28,49201.24,9.48,29.80,83.33,24092.26,608.00,910.69,908.43,2126.15,554.53,25.17,1.00,30.97,16.00
07/03/2022,46.72,12.09,1.11,1.38,3.24,49184.39,9.59,29.87,41.67,25225.33,609.00,904.39,900.67,2127.13,554.08,19.85,1.00,0.98,16.00
08/03/2022,46.46,12.71,1.12,1.36,3.04,49144.62,9.50,29.97,447.62,21945.61,531.00,902.79,872.31,1922.59,485.27,22.42,0.88,-204.55,16.00
09/03/2022,0.00,0.00,0.00,0.00,0.00,0.00,9.40,25.90,0.00,0.00,68.00,825.20,854.86,0.00,59.84,2.44,0.16,Error,16.00
10/03/2022,46.40,13.23,1.00,1.39,3.54,48285.94,9.59,29.63,0.00,23493.27,620.00,887.00,907.36,2083.33,545.60,29.54,1.00,160.74,16.00
11/03/2022,46.42,12.29,1.11,1.53,3.16,49173.51,9.43,29.76,208.33,24372.76,608.00,898.19,911.58,2131.51,553.03,26.22,1.00,48.19,16.00
12/03/2022,47.21,12.10,1.29,1.27,3.12,48701.56,9.50,29.64,0.00,22673.75,606.00,892.93,901.91,2149.87,550.36,31.24,1.00,18.35,16.00
13/03/2022,47.50,11.26,1.43,1.28,3.18,49202.66,9.39,29.95,0.00,24861.00,613.00,892.73,902.14,2148.47,556.85,28.85,1.00,-1.40,16.00
14/03/2022,49.65,11.08,1.50,1.56,3.06,49192.92,9.66,29.85,-375.00,24560.65,609.00,890.39,906.26,2153.00,553.33,24.88,1.00,4.54,16.00
15/03/2022,46.23,11.22,1.57,1.43,3.14,49175.78,9.44,30.09,0.00,24727.97,616.00,889.62,902.40,2130.69,559.49,27.25,1.00,-22.31,16.00
16/03/2022,48.80,10.72,1.51,1.58,3.20,49194.81,9.64,30.18,0.00,25284.00,619.00,890.23,908.14,2128.33,559.77,24.64,1.00,-2.37,16.00
17/03/2022,47.11,10.77,1.49,1.39,3.26,49167.98,9.67,30.19,41.67,24574.86,620.00,893.41,911.91,2147.88,559.47,26.16,1.00,19.55,16.00
18/03/2022,49.84,11.27,1.56,1.27,3.10,49057.61,9.50,30.48,166.67,24476.26,628.00,889.06,911.21,2145.11,566.51,21.49,1.00,-2.77,16.00
19/03/2022,46.90,10.80,1.54,1.14,3.14,49095.09,9.53,30.68,0.00,24593.38,630.00,891.00,900.23,2139.43,570.46,24.25,1.00,-5.67,16.00
20/03/2022,0.00,0.00,0.00,0.00,0.00,49084.77,9.64,30.77,0.00,25646.60,629.00,901.62,882.14,2065.97,570.76,23.31,1.00,Error,16.00
21/03/2022,48.26,10.74,1.42,1.14,3.00,49186.98,9.59,30.66,83.33,24536.66,627.00,907.03,903.29,2063.26,569.11,28.40,1.00,-76.17,16.00
22/03/2022,48.04,10.02,1.22,1.23,4.02,49114.77,9.44,30.76,0.00,24689.12,623.00,918.84,883.14,2038.82,565.59,31.52,1.00,-24.45,16.00
23/03/2022,48.52,10.06,1.12,1.81,4.32,49168.72,9.50,30.93,208.91,25087.68,624.00,910.26,905.43,2086.89,566.91,31.17,1.00,48.08,16.00
24/03/2022,48.39,9.70,1.23,1.31,4.24,46587.52,9.27,30.22,43.45,20999.52,585.00,886.96,890.63,1997.06,532.63,21.14,0.96,-89.83,16.00
25/03/2022,47.66,10.26,1.20,1.91,3.74,49108.17,9.54,31.15,833.33,24904.98,630.00,890.26,893.79,2067.57,572.23,27.98,1.00,70.51,16.00
26/03/2022,48.73,10.19,1.17,1.38,3.96,48884.52,9.45,30.80,0.00,24546.06,623.00,890.07,902.37,2079.82,565.58,24.02,1.00,12.26,16.00
27/03/2022,46.84,10.43,1.27,1.26,3.66,49174.84,9.63,31.16,0.00,23596.15,628.00,896.52,900.42,2091.96,569.93,26.31,1.00,12.14,16.00
28/03/2022,48.17,10.42,1.22,1.48,3.80,49154.84,9.51,31.33,4.17,24805.90,635.00,896.13,904.64,2138.01,576.09,21.94,1.00,46.05,16.00
29/03/2022,47.97,10.12,1.17,1.49,3.92,49162.00,9.53,31.45,0.00,24445.14,626.00,895.02,908.26,2137.76,569.33,23.41,1.00,-0.25,16.00
30/03/2022,49.34,10.35,1.19,1.68,4.04,49204.44,9.63,31.46,0.00,24011.98,622.00,902.22,906.34,2161.15,569.22,27.21,1.00,23.40,16.00
31/03/2022,46.97,10.75,1.26,1.52,3.44,49174.11,9.43,31.65,0.00,25669.36,605.00,903.00,907.98,2187.13,554.26,30.19,1.00,25.98,16.00
01/04/2022,48.07,10.77,1.21,1.27,3.66,49171.61,9.52,31.82,0.00,24261.96,633.00,897.99,908.01,2220.86,576.89,27.86,1.00,33.73,16.00
02/04/2022,48.61,10.69,1.20,1.49,4.20,49207.16,9.59,32.04,0.00,23781.00,597.00,901.91,905.93,2240.69,544.61,25.54,0.96,19.83,16.00
03/04/2022,48.75,10.67,1.23,1.19,4.40,49192.44,9.61,31.75,0.00,24526.18,623.00,904.40,910.90,2239.34,567.49,29.13,1.00,-1.36,16.00
04/04/2022,47.91,11.34,1.21,1.42,5.42,49179.61,9.51,31.82,0.00,23889.20,625.00,908.75,908.09,2241.78,570.53,25.94,1.00,2.44,16.00
05/04/2022,48.80,10.76,1.18,1.44,3.86,49184.91,9.57,31.85,0.00,25105.83,620.00,910.99,902.90,2236.16,566.13,27.49,1.00,-5.62,16.00
06/04/2022,49.42,10.45,1.39,1.48,3.50,49161.39,9.62,31.79,0.00,25115.63,618.00,924.44,907.24,2263.41,564.49,26.86,1.00,27.25,16.00
07/04/2022,48.62,10.79,1.48,1.81,3.56,49185.95,9.51,31.83,0.00,23593.06,620.00,914.36,909.71,2280.64,566.66,23.40,1.00,17.23,16.00
08/04/2022,48.48,10.80,1.61,1.53,3.34,49100.65,9.52,31.40,0.00,21551.16,610.00,907.43,905.98,2250.66,557.86,25.42,1.00,-29.99,16.00
09/04/2022,48.22,10.63,1.56,1.45,3.40,48449.71,9.55,30.70,0.00,20566.44,592.00,892.53,908.17,2214.05,544.04,21.62,1.00,-36.61,16.00
10/04/2022,50.04,10.03,1.40,1.65,3.18,47013.00,9.70,31.72,0.00,21069.60,579.00,893.30,919.11,2183.27,534.96,20.61,0.95,-30.78,16.00
11/04/2022,49.62,10.05,1.42,1.93,3.30,43819.21,9.28,26.60,0.00,10247.30,505.00,856.59,912.73,2053.13,466.54,8.40,1.00,-130.14,16.00
12/04/2022,49.84,10.11,1.45,1.53,3.18,43823.11,9.38,26.46,0.00,7391.55,499.00,840.45,900.65,2027.65,465.62,17.57,1.00,-25.48,16.00
13/04/2022,50.06,10.07,1.49,1.67,2.40,44265.49,9.47,26.58,0.00,6238.46,511.00,838.63,905.17,2046.19,465.78,10.64,1.00,18.54,16.00
14/04/2022,49.43,9.49,1.38,1.72,3.80,42453.76,9.33,26.99,0.00,6408.70,500.00,840.96,904.98,1946.85,457.81,15.49,0.97,-99.34,16.00
15/04/2022,51.28,9.53,1.33,1.47,4.30,44201.18,9.42,26.51,0.00,7377.39,522.00,826.51,911.17,2037.67,463.36,16.57,1.00,90.82,16.00
16/04/2022,49.34,9.55,1.30,1.44,4.12,44131.62,9.38,26.40,104.24,4301.27,519.00,825.73,910.98,2057.73,460.72,18.31,1.00,20.07,16.00
17/04/2022,50.39,10.06,1.34,1.23,4.02,43671.26,9.63,26.41,210.08,5199.03,514.00,837.27,908.45,2031.62,456.32,23.47,0.99,-26.11,16.00
18/04/2022,50.46,10.19,1.35,1.03,3.98,45206.36,9.50,27.28,208.33,6155.88,538.00,862.74,913.43,2069.45,477.44,23.77,1.00,37.82,16.00
19/04/2022,48.08,10.61,1.39,1.04,3.88,48345.44,9.57,30.61,334.26,26638.11,588.00,886.39,911.58,2320.02,541.84,21.18,1.00,250.57,16.00
20/04/2022,49.94,10.49,1.34,1.10,4.04,49161.76,9.53,31.77,250.00,17919.98,610.00,925.66,909.47,2389.58,556.49,28.03,1.00,69.56,16.00
21/04/2022,50.54,9.29,1.21,1.22,3.20,49226.88,9.53,31.77,375.00,27648.99,613.00,921.94,910.15,2407.95,555.99,25.58,1.00,18.37,16.00
22/04/2022,48.32,10.58,1.24,0.98,3.96,44759.15,9.48,27.42,0.00,8441.45,525.00,897.98,911.33,2193.84,472.00,22.13,1.00,-214.10,16.00
23/04/2022,46.32,12.75,1.39,0.93,3.60,46968.04,9.47,29.32,500.00,14003.22,559.00,913.98,914.08,2264.88,509.31,20.32,1.00,71.03,16.00
24/04/2022,47.18,12.65,1.40,0.88,3.88,46989.84,9.53,29.36,958.33,19621.93,560.00,926.07,913.62,2251.96,510.19,18.94,1.00,-12.92,16.00
25/04/2022,46.87,13.44,1.43,0.93,3.58,44434.15,9.45,29.28,1288.34,13507.82,498.00,905.21,906.78,1982.41,455.63,18.17,0.91,-269.55,16.00
26/04/2022,45.34,13.67,1.44,0.98,3.46,47183.79,9.41,29.93,1255.23,24339.12,570.00,901.93,910.39,2210.46,518.99,23.09,1.00,228.05,16.00
27/04/2022,46.84,13.38,1.34,1.10,3.34,44706.77,9.37,29.08,954.45,16935.82,531.00,893.13,908.81,2123.31,484.67,19.81,0.96,-87.14,16.00
28/04/2022,49.03,12.52,1.32,1.03,3.20,45350.96,9.53,28.36,1595.52,16661.69,533.00,874.83,918.45,2172.50,486.43,17.07,0.99,49.19,16.00
29/04/2022,49.21,12.73,1.26,0.92,3.10,43400.37,9.28,27.26,1622.78,-72723.07,504.00,866.26,913.41,2081.32,457.95,13.04,0.98,-91.18,16.00
30/04/2022,47.88,12.26,1.12,1.13,3.26,42593.81,9.28,26.85,1666.67,9240.55,514.00,833.10,916.05,2081.00,462.32,10.05,1.00,-0.31,16.00
01/05/2022,47.75,11.70,1.01,1.07,2.58,45767.25,9.41,27.86,2127.99,-51190.94,467.00,838.97,883.72,2030.29,428.81,10.68,0.90,-50.71,16.00
02/05/2022,0.00,0.00,0.00,0.00,0.00,45321.05,0.00,0.00,0.00,0.00,0.00,0.00,0.00,1512.10,0.00,0.08,0.00,0.00,17.00
03/05/2022,0.00,0.00,0.00,0.00,0.00,38824.04,0.00,0.00,0.00,0.00,0.00,0.00,0.00,0.00,0.00,0.11,0.00,0.00,17.00
04/05/2022,0.00,0.00,0.00,0.00,0.00,0.00,0.00,0.00,0.00,0.00,0.00,0.00,0.00,0.00,0.00,0.07,0.00,0.00,17.00
05/05/2022,0.00,0.00,0.00,0.00,0.00,0.00,0.00,0.00,0.00,0.00,0.00,0.00,0.00,0.00,0.00,0.01,0.00,0.00,17.00
06/05/2022,0.00,0.00,0.00,0.00,0.00,0.00,0.00,0.00,0.00,0.00,0.00,0.00,0.00,0.00,0.00,-0.01,0.00,0.00,17.00
07/05/2022,0.00,0.00,0.00,0.00,0.00,0.00,0.00,0.00,0.00,0.00,0.00,0.00,0.00,0.00,0.00,-0.01,0.00,0.00,17.00
08/05/2022,0.00,0.00,0.00,0.00,0.00,0.00,0.00,0.00,0.00,0.00,0.00,0.00,0.00,0.00,0.00,-0.01,0.00,0.00,17.00
09/05/2022,0.00,0.00,0.00,0.00,0.00,0.00,0.00,0.00,0.00,0.00,0.00,0.00,0.00,0.00,0.00,0.04,0.00,0.00,17.00
10/05/2022,0.00,0.00,0.00,0.00,0.00,45189.67,9.45,26.96,0.00,0.00,249.00,888.24,905.92,1910.42,219.12,12.55,0.45,0.00,17.00
11/05/2022,46.93,12.17,1.09,0.91,3.18,47470.38,9.30,29.01,0.00,18464.37,571.00,956.43,893.62,1939.38,502.48,33.09,1.00,-90.91,17.00
12/05/2022,48.97,11.70,1.16,1.06,3.78,48996.08,9.39,30.52,0.00,17128.27,583.00,970.81,897.40,1935.71,530.89,36.75,1.00,-3.67,17.00
13/05/2022,48.17,11.69,1.07,1.02,3.60,48996.47,9.51,30.56,41.67,17685.26,585.00,917.31,909.84,1975.08,532.65,37.44,1.00,39.36,17.00
14/05/2022,48.62,12.35,1.17,0.78,3.02,48998.75,9.46,30.56,250.00,18004.98,629.00,897.30,909.36,1997.97,573.37,33.37,1.00,22.89,17.00
15/05/2022,49.04,12.42,1.17,0.85,2.82,49001.35,9.56,30.54,291.67,17269.71,625.00,905.55,909.80,2012.81,572.55,34.01,1.00,14.85,17.00
16/05/2022,47.71,13.50,1.17,0.86,3.08,49697.40,9.42,30.38,83.33,22313.08,627.00,907.70,906.06,2001.21,569.61,38.91,1.00,-11.61,17.00
17/05/2022,48.18,13.02,1.11,0.87,3.06,50103.42,9.47,30.35,0.00,24988.77,621.00,892.19,900.33,1976.25,569.24,32.74,1.00,-24.95,17.00
18/05/2022,47.08,13.35,1.10,0.82,0.00,50072.51,9.50,30.30,0.00,24983.53,623.00,888.16,893.79,1961.37,566.80,30.15,1.00,-14.88,17.00
19/05/2022,47.73,11.67,1.22,0.79,3.48,49995.89,9.48,30.34,0.00,25103.88,625.00,879.47,893.98,1948.45,568.56,25.76,1.00,-12.92,17.00
20/05/2022,47.37,11.31,1.39,0.81,4.10,49942.42,9.63,30.34,0.00,24827.02,624.00,881.61,880.84,1972.47,567.65,27.41,1.00,24.02,17.00
21/05/2022,48.06,11.40,1.36,0.87,2.92,49363.01,9.42,29.93,168.66,24029.73,609.00,874.29,907.13,1946.28,554.47,29.24,0.99,-26.19,17.00
22/05/2022,47.21,11.68,1.33,0.83,3.32,50048.76,9.28,30.35,83.33,25563.23,627.00,897.28,897.14,1945.18,570.44,25.71,1.00,-1.10,17.00
23/05/2022,46.89,11.62,1.32,0.91,3.44,49999.27,9.53,30.35,0.00,24335.53,624.00,897.86,892.58,1944.84,568.42,27.73,1.00,-0.34,17.00
24/05/2022,50.42,10.92,1.38,1.00,3.30,49997.14,9.54,30.36,0.00,24671.39,620.00,895.75,899.32,1994.53,568.90,33.03,1.00,49.69,17.00
25/05/2022,50.12,11.12,1.35,0.86,3.32,50066.58,9.43,30.34,0.00,25462.03,625.00,884.08,898.62,2000.33,569.30,27.97,1.00,5.80,17.00
26/05/2022,48.94,11.63,1.39,0.88,3.24,50048.24,9.57,30.35,0.00,24789.70,631.00,875.89,884.75,1967.64,574.58,21.99,1.00,-32.68,17.00
27/05/2022,49.66,11.68,1.27,1.01,2.88,45091.30,9.43,27.44,0.00,13833.97,569.00,869.69,883.56,1895.40,520.02,26.30,1.00,-72.24,17.00
28/05/2022,47.72,12.10,1.21,1.26,3.08,44100.62,9.49,26.95,0.00,10318.46,560.00,855.05,895.92,1885.02,509.35,29.64,1.00,-10.38,17.00
29/05/2022,0.00,0.00,0.00,0.00,0.00,44827.73,9.49,26.89,41.67,10702.75,562.00,867.62,902.77,1935.54,508.26,27.17,1.00,Error,17.00
30/05/2022,48.72,11.78,1.19,0.99,3.66,44965.21,9.55,26.97,0.00,10563.51,567.00,869.50,895.79,1938.31,508.96,28.05,1.00,53.29,17.00
31/05/2022,49.18,11.14,1.14,0.85,3.64,44264.62,9.49,26.94,0.00,10667.61,583.00,874.62,894.99,1944.54,526.89,26.68,1.00,6.23,17.00
01/06/2022,49.69,8.96,1.27,1.27,3.88,46436.91,9.47,28.38,0.00,15922.51,590.00,876.54,882.46,1939.91,537.49,25.47,1.00,-4.63,17.00
02/06/2022,49.79,9.89,1.22,0.82,3.66,47431.24,9.54,29.19,0.00,18127.43,607.00,873.52,883.31,1975.97,552.45,27.34,1.00,36.06,17.00
03/06/2022,53.32,10.36,1.33,1.00,3.58,46151.87,9.17,28.83,0.00,18483.34,580.00,861.99,888.20,1934.17,528.69,24.32,0.97,-41.80,17.00
04/06/2022,48.52,9.30,1.36,0.90,4.06,49147.14,9.53,29.56,0.00,24469.10,615.00,863.11,892.43,1985.99,559.79,24.75,1.00,51.82,17.00
05/06/2022,49.39,10.11,1.23,0.85,3.80,49148.51,9.60,29.57,0.00,21704.61,611.00,862.03,896.59,2017.26,559.87,28.00,1.00,31.27,17.00
06/06/2022,48.75,10.42,1.21,0.82,3.72,48573.03,9.57,29.05,0.00,17632.36,604.00,861.35,900.75,2017.10,549.82,31.15,1.00,-0.17,17.00
07/06/2022,47.27,10.54,1.22,0.76,3.26,48168.13,9.44,28.75,0.00,17692.85,612.00,856.42,887.68,1967.31,548.56,27.57,1.00,-49.78,17.00
08/06/2022,49.86,9.80,1.29,0.64,3.54,46668.78,9.51,28.57,0.00,10575.46,593.00,855.12,902.48,1949.27,531.84,31.13,0.98,-18.04,17.00
09/06/2022,50.86,9.90,1.20,0.65,3.36,46026.83,9.47,27.31,0.00,17632.73,576.00,854.40,896.16,1994.98,521.88,24.45,1.00,45.70,17.00
10/06/2022,50.12,9.72,1.20,0.63,3.50,43325.35,9.57,26.52,0.00,6293.39,542.00,827.64,891.74,1896.80,491.96,22.20,0.97,-98.18,17.00
11/06/2022,50.69,9.30,1.39,0.64,3.58,45391.66,9.58,26.47,0.00,6841.10,558.00,853.17,903.71,1940.59,505.34,23.50,1.00,43.79,17.00
12/06/2022,52.01,9.24,1.33,0.59,3.24,45145.86,9.38,26.47,0.00,7202.39,558.00,850.56,904.08,1974.79,506.04,26.61,1.00,34.21,17.00
13/06/2022,51.00,9.22,1.29,0.58,4.24,43038.43,9.41,26.52,0.00,6280.56,528.00,836.94,898.96,1914.29,479.64,23.25,0.95,-60.51,17.00
14/06/2022,50.67,9.35,1.31,0.55,4.00,44954.97,9.56,26.50,0.00,5077.64,544.00,844.39,899.20,1992.91,507.44,23.35,1.00,78.62,17.00
15/06/2022,50.55,9.18,1.41,0.64,3.60,45156.55,9.38,26.47,0.00,7597.44,555.00,845.96,899.61,1958.24,506.62,24.16,1.00,-34.67,17.00
16/06/2022,49.26,9.42,1.37,0.75,3.38,44961.81,9.35,26.49,8.33,5764.86,556.00,839.57,912.58,1973.48,507.50,26.08,1.00,15.24,17.00
17/06/2022,49.61,9.77,1.33,0.87,3.58,44921.21,9.54,26.41,0.00,7335.71,553.00,850.14,911.20,2011.18,504.86,26.61,1.00,37.70,17.00
18/06/2022,48.96,10.25,1.43,0.87,3.72,44019.57,9.48,26.80,0.00,7109.23,554.00,831.86,907.22,2065.35,511.54,25.14,1.00,54.17,17.00
19/06/2022,50.00,9.98,1.36,0.77,3.46,46058.92,9.43,27.38,4.17,7372.04,571.00,822.68,900.34,2080.72,523.81,26.27,1.00,15.37,17.00
20/06/2022,49.22,9.23,1.37,0.85,3.54,47428.55,9.34,28.02,0.00,9214.98,584.00,830.62,905.51,2047.08,537.24,28.83,1.00,-33.64,17.00
21/06/2022,49.30,10.32,1.27,0.87,3.10,45942.12,9.34,27.88,0.00,8770.18,566.00,839.31,893.56,1982.90,519.90,24.28,0.97,-64.18,17.00
22/06/2022,49.31,9.77,1.36,0.81,3.36,47958.18,9.55,28.31,0.00,10369.26,591.00,851.30,888.87,2021.40,541.40,26.55,1.00,38.50,17.00
23/06/2022,48.96,9.38,1.33,0.98,3.60,45389.98,9.50,28.06,0.00,9601.53,562.00,839.75,899.71,1916.80,514.88,31.45,0.96,-104.60,17.00
24/06/2022,49.12,9.25,1.27,0.96,3.52,45070.27,9.44,27.35,0.00,10841.33,574.00,846.90,910.58,2003.44,523.44,30.03,1.00,86.64,17.00
25/06/2022,50.73,8.74,1.23,0.94,3.20,45679.53,9.38,27.56,166.67,11548.69,575.00,849.81,913.38,2039.60,527.67,27.50,1.00,36.16,17.00
26/06/2022,49.77,9.12,1.27,0.94,3.32,46074.04,9.33,27.58,0.00,10919.03,577.00,834.51,908.91,2054.14,528.15,28.72,1.00,14.54,17.00
27/06/2022,49.75,9.25,1.39,0.99,3.60,46119.46,9.41,27.40,0.00,10643.40,575.00,845.91,908.79,2061.69,523.88,28.84,1.00,7.55,17.00
28/06/2022,51.12,8.80,1.41,1.05,3.00,46355.30,9.47,27.57,125.00,10534.72,579.00,838.37,896.94,2063.12,527.40,29.01,1.00,1.43,17.00
29/06/2022,51.12,8.26,1.46,0.66,3.98,44130.18,9.43,27.37,0.00,6744.76,488.00,836.23,870.69,1835.98,447.32,24.56,0.86,-227.14,17.00
30/06/2022,0.00,0.00,0.00,0.00,0.00,0.00,8.97,26.76,0.00,0.00,134.00,781.28,853.88,1747.49,130.80,3.44,0.25,Error,17.00
01/07/2022,51.37,8.33,1.46,0.65,3.92,42094.18,9.41,26.38,0.00,10875.48,553.00,833.74,904.38,1933.27,504.79,27.47,1.00,97.29,17.00
02/07/2022,51.91,8.09,1.37,0.74,3.72,45032.04,9.36,26.99,0.00,8092.30,566.00,852.79,897.70,1898.34,516.78,25.72,1.00,-34.93,17.00
03/07/2022,51.22,8.37,1.39,0.70,3.56,45898.04,9.29,27.62,0.00,10434.42,576.00,851.38,896.74,1894.79,527.88,24.93,1.00,-3.55,17.00
04/07/2022,50.53,8.43,1.43,0.79,3.50,46341.84,9.51,27.41,0.00,10596.50,572.00,855.74,899.59,1915.80,524.56,25.58,1.00,21.01,17.00
05/07/2022,50.89,7.76,1.52,0.75,4.16,46453.39,9.34,27.68,0.00,10357.74,586.00,861.29,892.49,1917.71,529.38,25.13,1.00,1.91,17.00
06/07/2022,50.44,7.84,1.54,0.92,4.08,45276.22,9.44,28.36,0.00,15252.50,589.00,860.58,898.34,1943.94,540.22,24.53,1.00,26.23,17.00
07/07/2022,52.95,7.66,1.54,0.91,2.32,49052.71,9.47,30.10,0.00,24836.76,634.00,887.01,887.95,1994.59,575.29,23.51,1.00,50.65,17.00
08/07/2022,51.14,7.43,1.49,0.76,4.76,49332.08,9.53,30.04,0.00,23663.82,630.00,873.75,889.52,2012.46,573.91,21.26,1.00,17.87,17.00
09/07/2022,50.84,7.41,1.49,0.66,4.72,49569.68,9.48,29.82,0.00,25266.87,634.00,885.19,896.66,2006.91,569.63,24.72,1.00,-5.55,17.00
10/07/2022,50.01,8.38,1.35,0.70,4.50,49668.78,9.44,29.88,0.00,18027.16,642.00,877.40,895.47,1982.97,569.96,23.27,1.00,-23.95,17.00
11/07/2022,49.15,9.02,1.44,0.82,4.00,49611.72,9.37,29.91,0.00,32559.76,629.00,871.84,891.56,1959.96,572.23,21.71,1.00,-23.01,17.00
12/07/2022,49.80,9.46,1.35,1.00,3.68,49631.51,9.39,29.87,0.00,27053.18,628.00,879.00,893.21,1963.55,571.35,23.00,1.00,3.60,17.00
13/07/2022,50.17,9.01,1.38,0.88,4.22,49384.74,9.39,29.49,0.00,27280.70,620.00,884.25,885.22,1966.80,564.44,23.05,1.00,3.24,17.00
14/07/2022,49.27,9.16,1.51,0.80,4.70,49160.10,9.50,29.51,0.00,27748.05,620.00,878.40,886.94,1970.59,564.31,24.73,1.00,3.79,17.00
15/07/2022,48.94,8.83,1.49,0.81,4.36,49231.15,9.39,29.55,0.00,28612.36,621.00,884.08,884.95,1955.40,565.59,22.37,1.00,-15.19,17.00
16/07/2022,47.41,9.33,1.48,0.78,4.46,49440.98,9.43,29.41,0.00,28111.55,618.00,882.30,893.36,1951.99,562.95,24.65,1.00,-3.41,17.00
17/07/2022,47.02,9.87,1.57,0.83,4.76,49195.23,9.31,29.50,0.00,27359.11,621.00,874.66,893.78,2003.47,565.59,25.62,1.00,51.48,17.00
18/07/2022,46.26,9.42,1.55,0.82,4.86,49201.65,9.51,29.47,0.00,26246.57,618.00,878.02,892.31,1993.82,562.95,25.02,1.00,-9.65,17.00
19/07/2022,49.13,9.60,0.47,1.05,4.08,50026.37,9.55,29.29,0.00,30308.77,614.00,896.55,904.87,2026.17,559.43,20.95,1.00,32.35,17.00
20/07/2022,48.46,10.96,1.28,0.82,3.22,49912.54,9.41,29.79,500.00,26740.08,625.00,895.53,900.42,2020.32,570.48,19.54,1.00,-5.85,17.00
21/07/2022,48.52,11.49,1.37,0.82,4.24,49802.69,9.33,29.66,416.67,27724.54,618.00,889.56,900.83,2061.62,568.70,20.43,1.00,41.30,17.00
22/07/2022,48.21,11.03,1.39,0.86,3.90,49693.22,9.43,29.78,375.00,26924.17,620.00,892.51,900.74,2098.29,570.46,24.81,1.00,36.67,17.00
23/07/2022,49.23,10.73,1.34,0.94,3.60,49645.02,8.93,29.86,208.33,25502.58,625.00,896.13,896.46,2083.14,574.82,23.13,1.00,-15.14,17.00
24/07/2022,47.75,10.91,1.27,0.98,3.84,49632.17,9.43,29.75,625.00,26232.02,619.00,900.56,899.28,2077.71,569.54,22.11,1.00,-5.43,17.00
25/07/2022,45.56,12.93,1.32,0.80,3.66,49703.22,9.39,29.78,291.67,27103.21,623.00,930.65,897.50,2072.92,570.05,23.87,1.00,-4.79,17.00
26/07/2022,47.02,13.30,1.38,0.73,3.82,49728.95,9.43,29.76,708.33,26800.14,623.00,915.77,899.40,2121.27,570.05,20.34,1.00,48.34,17.00
27/07/2022,45.76,12.87,1.37,0.78,5.34,49707.26,9.38,29.79,333.33,26002.45,624.00,924.26,890.95,2129.99,570.93,20.83,1.00,8.72,17.00
28/07/2022,46.75,13.63,1.25,0.71,3.56,49712.00,9.53,29.90,41.67,26425.90,637.00,909.30,890.59,2112.02,570.07,23.66,1.00,-17.97,17.00
29/07/2022,45.13,12.93,1.34,0.77,4.00,49664.65,9.34,29.83,83.33,26115.86,637.00,912.82,898.00,2102.80,560.56,26.27,1.00,-9.23,17.00
30/07/2022,47.51,11.43,1.32,0.66,3.98,49657.06,9.39,29.85,83.33,26300.46,636.00,904.08,898.38,2136.35,559.68,31.47,1.00,33.56,17.00
31/07/2022,0.00,0.00,0.00,0.00,0.00,49646.21,9.38,29.88,0.00,26426.24,632.00,885.06,898.23,2147.54,580.16,29.57,1.00,Error,17.00
01/08/2022,48.73,10.10,1.43,0.55,3.80,49659.13,9.35,29.94,41.67,25612.11,637.00,883.07,897.56,2150.10,572.56,27.34,1.00,13.75,17.00
02/08/2022,50.61,9.20,1.36,0.52,3.54,49641.82,9.33,29.94,0.00,26530.76,639.00,873.70,894.49,2140.84,572.32,23.51,1.00,-9.26,17.00
03/08/2022,46.66,10.90,1.43,0.00,4.22,49565.07,9.35,29.71,0.00,26720.57,638.00,872.37,890.80,2123.81,567.04,23.43,1.00,-17.03,17.00
04/08/2022,49.61,9.78,1.42,0.53,2.84,47499.93,9.34,28.29,0.00,18587.86,595.00,861.36,887.06,2085.64,541.47,22.81,1.00,-38.17,17.00
05/08/2022,50.64,10.16,1.43,0.67,4.40,42894.71,9.51,27.95,0.00,12301.46,526.00,843.32,879.98,1911.49,480.26,27.67,0.90,-174.15,17.00
06/08/2022,0.00,0.00,0.00,0.00,0.00,0.00,8.80,26.87,0.00,0.00,97.00,813.25,852.97,1551.74,102.74,3.74,0.20,Error,17.00
07/08/2022,50.23,9.64,1.31,0.59,3.82,45837.38,9.26,28.51,0.00,19461.46,600.00,830.81,894.70,2063.40,545.06,23.33,1.00,151.91,17.00
08/08/2022,51.28,9.48,1.35,0.73,3.34,49020.69,9.26,29.57,0.00,27450.46,624.00,842.79,883.69,2036.32,566.18,22.82,1.00,-27.08,17.00
09/08/2022,52.20,9.17,1.41,0.88,4.70,49161.65,9.32,29.73,0.00,25742.56,621.00,839.81,888.17,1990.76,564.21,23.37,1.00,-45.56,17.00
10/08/2022,51.27,8.34,1.27,0.74,4.56,49133.86,9.28,29.86,0.00,26579.32,624.00,837.14,891.16,2019.19,567.07,21.93,1.00,28.43,17.00
11/08/2022,51.40,8.63,1.37,0.78,4.38,49212.39,9.10,29.94,0.00,25994.04,628.00,854.06,894.18,1992.43,569.77,23.66,1.00,-26.76,17.00
12/08/2022,48.60,8.74,1.20,0.91,4.30,49452.60,9.35,29.94,0.00,24954.33,626.00,871.23,893.56,2017.19,567.51,21.33,1.00,24.76,17.00
13/08/2022,50.02,8.61,1.35,0.94,4.94,49631.64,9.39,29.94,0.00,26892.08,626.00,866.28,889.32,2026.82,567.63,19.78,1.00,9.63,17.00
14/08/2022,49.60,8.72,1.39,0.95,3.30,49663.72,9.51,29.95,0.00,24399.81,625.00,869.04,891.77,2015.09,566.95,19.75,1.00,-11.72,17.00
15/08/2022,49.94,8.86,1.34,0.79,3.16,49656.61,9.38,29.93,0.00,27445.93,625.00,870.24,896.61,2026.56,567.06,20.18,1.00,11.46,17.00
16/08/2022,47.51,9.44,1.30,0.74,4.64,49664.11,9.52,29.96,0.00,26467.30,624.00,867.48,887.60,2032.80,566.95,19.67,1.00,6.25,17.00
17/08/2022,46.00,12.53,1.55,0.76,4.46,49279.46,9.40,29.97,0.00,27083.48,625.00,866.34,882.96,2045.69,567.82,19.92,1.00,12.89,17.00
18/08/2022,48.33,10.31,1.53,0.79,4.68,49439.97,9.48,30.09,0.00,26880.62,626.00,858.59,891.36,2049.35,568.62,18.29,1.00,3.66,17.00
19/08/2022,49.11,9.08,1.43,0.84,4.18,49596.80,9.38,30.17,0.00,26110.26,631.00,862.72,894.77,2067.16,570.09,24.95,1.00,17.81,17.00
20/08/2022,48.40,9.50,1.52,0.80,4.00,49514.92,9.28,30.17,0.00,26711.45,640.00,876.77,894.49,2096.15,569.20,20.55,1.00,28.99,17.00
21/08/2022,49.99,8.77,1.52,0.83,4.20,49631.05,9.39,30.17,0.00,28014.62,640.00,863.57,889.15,2138.28,569.20,19.86,1.00,42.13,17.00
22/08/2022,50.00,8.80,1.55,0.81,4.42,49662.93,9.43,30.16,0.00,23103.49,628.00,860.08,888.79,2133.30,569.40,21.07,1.00,-4.98,17.00
23/08/2022,50.39,8.94,1.56,0.77,3.48,49647.15,9.39,30.27,0.00,23532.38,638.00,869.26,894.47,2144.58,571.49,23.63,1.00,11.28,17.00
24/08/2022,48.98,8.53,1.51,0.71,3.38,49384.46,9.28,29.96,0.00,23711.11,625.00,864.66,896.39,2181.87,566.80,22.17,1.00,37.29,17.00
25/08/2022,47.71,10.98,1.45,1.02,3.40,49562.36,9.43,30.18,0.00,27838.80,630.00,882.15,885.43,2139.81,570.31,23.39,1.00,-42.06,17.00
26/08/2022,47.51,11.63,1.50,0.75,4.44,48950.13,9.36,29.80,0.00,23137.16,622.00,888.17,879.35,2110.48,563.27,22.22,1.00,-29.33,17.00
27/08/2022,45.01,12.47,1.52,0.62,3.28,49315.65,9.42,30.05,0.00,23321.53,629.00,878.60,880.62,2122.25,567.15,22.34,1.00,11.76,17.00
28/08/2022,48.52,10.21,1.36,0.86,2.08,49232.38,9.46,30.16,0.00,26876.88,639.00,856.70,885.18,2141.05,568.60,19.75,1.00,18.80,17.00
29/08/2022,50.37,9.42,1.37,0.93,4.06,49528.87,9.44,30.26,83.33,25349.33,631.00,856.57,886.39,2132.28,571.51,20.60,1.00,-8.77,17.00
30/08/2022,48.63,7.96,1.23,0.84,3.86,49812.32,9.58,30.35,0.00,27766.00,632.00,866.73,898.27,2140.31,572.40,20.76,1.00,8.02,17.00
31/08/2022,50.49,9.19,1.31,1.04,3.06,49646.94,9.42,30.52,0.00,25374.36,624.00,871.09,893.67,2145.34,565.35,24.73,1.00,5.03,17.00
01/09/2022,49.95,9.05,1.33,1.01,4.06,49642.00,9.31,30.56,0.00,28033.06,639.00,876.53,894.91,2181.55,577.80,23.81,1.00,36.22,17.00
02/09/2022,49.52,8.80,1.29,0.95,4.16,49112.76,9.47,30.17,0.00,23057.13,630.00,877.73,894.89,2179.31,569.62,21.64,1.00,-2.24,17.00
03/09/2022,50.23,8.57,1.37,1.13,3.98,49499.87,9.47,30.48,0.00,25477.63,638.00,874.83,887.97,2159.55,575.67,24.72,1.00,-19.76,17.00
04/09/2022,46.48,12.16,1.02,0.82,3.76,49459.24,9.36,30.63,0.00,27178.25,642.00,876.49,875.22,2140.50,579.19,27.23,1.00,-19.04,17.00
05/09/2022,46.97,12.76,0.96,0.65,3.60,49432.99,9.63,30.51,0.00,26338.97,631.00,879.67,882.08,2148.62,569.62,26.46,1.00,8.12,17.00
06/09/2022,48.60,11.36,0.96,0.94,3.36,49168.72,9.49,30.36,0.00,22418.33,628.00,870.65,882.90,2071.71,567.72,23.50,1.00,-76.91,17.00
07/09/2022,50.57,8.76,1.02,1.26,3.80,48528.37,9.38,29.83,0.00,27270.48,616.00,879.27,896.06,2029.53,558.06,22.43,1.00,-42.18,17.00
08/09/2022,48.65,7.84,0.93,1.19,4.20,49124.39,9.32,30.18,0.00,24869.27,625.00,871.70,900.05,2073.34,565.08,24.16,1.00,43.80,17.00
09/09/2022,49.89,8.58,1.05,1.43,4.16,48884.02,9.36,29.99,0.00,25058.48,621.00,861.62,900.07,2066.90,561.56,23.36,1.00,-6.43,17.00
10/09/2022,50.03,7.63,1.02,1.33,4.14,48877.92,9.49,30.08,0.00,24128.70,623.00,868.89,901.35,2085.41,561.62,27.27,1.00,18.51,17.00
11/09/2022,53.12,8.27,1.12,1.16,4.20,49162.03,9.20,30.33,0.00,25842.27,632.00,871.81,903.95,2115.56,568.97,30.02,1.00,30.14,17.00
12/09/2022,52.15,8.02,1.09,1.09,3.74,48895.43,9.48,29.99,0.00,24171.52,621.00,866.06,892.48,2095.15,559.29,29.13,1.00,-20.41,17.00
13/09/2022,49.82,9.14,1.01,1.08,3.44,48637.82,9.30,30.20,0.00,26313.91,628.00,864.22,858.42,2012.30,565.45,23.64,1.00,-82.86,17.00
14/09/2022,48.38,0.00,0.77,0.88,5.30,48437.13,9.36,30.62,0.00,27587.43,635.00,870.96,860.27,1958.42,573.00,25.18,1.00,-53.88,17.00
15/09/2022,47.05,10.78,0.72,0.94,4.14,48211.64,9.50,30.40,0.00,26465.49,629.00,876.18,871.83,1962.64,567.92,22.16,1.00,4.22,17.00
16/09/2022,48.02,10.06,0.92,0.92,4.24,49502.79,9.47,30.12,0.00,25806.05,623.00,874.23,904.35,2067.72,562.64,25.82,1.00,105.08,17.00
17/09/2022,48.07,8.96,1.19,1.03,4.30,49263.22,9.58,30.21,0.00,26982.05,625.00,862.00,902.33,2104.47,564.40,22.71,1.00,36.75,17.00
18/09/2022,47.91,8.99,1.23,1.27,4.94,49150.18,9.43,30.25,1250.00,24959.09,627.00,856.45,897.44,2133.20,566.16,23.16,1.00,28.73,17.00
19/09/2022,50.26,8.62,1.19,1.09,5.20,49287.74,9.64,30.33,0.00,26326.91,627.00,845.96,902.45,2151.20,566.06,24.98,1.00,18.00,17.00
20/09/2022,50.18,8.78,1.20,1.13,4.82,49149.67,9.56,30.33,0.00,25644.56,627.00,851.31,906.73,2176.25,566.16,24.39,1.00,25.05,17.00
21/09/2022,49.63,8.75,1.22,1.02,4.70,49504.91,9.42,30.51,0.00,28176.79,632.00,847.95,902.88,2208.32,570.76,24.51,1.00,32.07,17.00
22/09/2022,46.41,10.19,1.20,1.22,4.46,49385.88,9.48,30.70,0.00,23725.81,636.00,844.51,893.91,2165.24,574.08,22.61,1.00,-43.08,17.00
23/09/2022,0.00,0.00,0.00,0.00,0.00,43387.74,9.20,30.15,0.00,0.00,132.00,841.61,832.98,1717.37,130.56,4.19,0.25,0.00,18.00
24/09/2022,0.00,0.00,0.00,0.00,0.00,0.00,0.00,0.00,0.00,0.00,0.00,0.00,0.00,0.00,0.00,-1.06,0.00,0.00,18.00
25/09/2022,0.00,0.00,0.00,0.00,0.00,0.00,0.00,0.00,0.00,0.00,0.00,0.00,0.00,0.00,0.00,-0.99,0.00,0.00,18.00
26/09/2022,0.00,0.00,0.00,0.00,0.00,0.00,0.00,0.00,0.00,0.00,0.00,0.00,0.00,0.00,0.00,-1.15,0.00,0.00,18.00
27/09/2022,49.19,11.47,1.10,0.92,5.50,0.00,9.40,26.60,0.00,9077.90,143.00,0.00,857.66,1594.09,125.84,3.92,0.27,0.00,18.00
28/09/2022,46.58,11.91,1.25,0.60,4.56,48788.57,9.58,30.10,0.00,12709.90,635.00,772.97,896.46,1883.36,558.80,32.70,1.00,-281.88,18.00
29/09/2022,45.73,10.60,1.16,1.12,4.32,49607.08,9.50,30.77,0.00,34390.13,635.00,796.60,885.01,1865.18,575.62,36.57,1.00,-18.18,18.00
30/09/2022,0.00,0.00,0.00,0.00,0.00,49393.23,9.46,30.67,0.00,23044.70,619.00,830.96,897.23,1857.18,561.54,36.93,1.00,Error,18.00
01/10/2022,48.79,8.04,1.29,1.22,4.50,50122.75,9.39,30.73,83.33,21127.14,632.00,844.07,903.50,1865.44,572.98,39.64,1.00,0.26,18.00
02/10/2022,51.73,7.79,1.21,1.24,4.20,50379.24,9.33,30.64,0.00,27753.91,630.00,856.98,910.35,1900.86,571.13,38.13,1.00,35.42,18.00
03/10/2022,51.74,8.33,1.29,1.06,4.26,50269.35,9.50,30.78,0.00,25918.41,628.00,868.37,906.09,1900.55,569.18,33.34,1.00,-0.31,18.00
04/10/2022,50.62,8.20,1.41,1.16,3.62,50289.92,9.38,30.89,0.00,30185.31,632.00,863.82,907.51,1947.02,572.60,29.25,1.00,46.47,18.00
05/10/2022,51.09,8.34,1.35,1.05,4.14,49544.37,9.40,30.82,0.00,23693.16,618.00,860.17,905.00,1924.01,559.20,28.77,0.99,-23.01,18.00
06/10/2022,0.00,0.00,0.00,0.00,0.00,39346.71,9.30,30.77,0.00,0.00,30.00,799.24,0.00,1426.02,36.84,1.30,0.06,0.00,19.00
07/10/2022,0.00,0.00,0.00,0.00,0.00,0.00,0.00,0.00,0.00,0.00,0.00,0.00,0.00,0.00,0.00,-1.01,0.00,0.00,19.00
08/10/2022,0.00,0.00,0.00,0.00,0.00,42011.73,9.45,27.36,0.00,4361.36,244.00,844.55,878.99,1894.32,214.72,12.49,0.43,0.00,19.00
09/10/2022,49.59,7.65,1.17,0.92,3.44,49475.35,9.41,30.74,0.00,23308.76,620.00,892.76,901.11,1949.79,562.04,35.39,1.00,25.78,19.00
10/10/2022,51.90,7.72,1.15,0.92,3.48,49605.31,9.33,31.02,75.00,24237.52,628.00,911.27,901.39,1921.08,569.40,31.85,1.00,-28.71,19.00
11/10/2022,51.27,7.50,1.20,1.01,3.46,49793.65,9.39,30.97,0.00,27096.33,626.00,919.36,903.22,1933.09,567.32,31.83,1.00,12.01,19.00
12/10/2022,50.01,7.53,1.19,0.82,3.54,49740.71,9.49,31.13,0.00,24574.35,629.00,927.85,894.66,1896.71,570.14,30.85,1.00,-36.38,19.00
13/10/2022,49.59,10.15,1.38,1.06,4.22,49669.38,9.53,31.16,0.00,26061.04,630.00,939.92,891.29,1884.37,570.84,30.56,1.00,-12.34,19.00
14/10/2022,46.84,10.70,1.28,0.84,4.64,49799.40,9.58,30.85,0.00,24896.99,623.00,944.53,891.66,1927.28,564.50,30.48,1.00,42.91,19.00
15/10/2022,49.00,8.01,1.34,0.46,3.52,50457.82,9.49,30.82,0.00,25012.70,623.00,928.98,899.25,1984.47,564.68,32.79,1.00,57.19,19.00
16/10/2022,52.48,8.14,1.18,1.12,4.06,50361.62,9.37,30.80,0.00,23890.84,623.00,929.35,900.43,1984.52,564.68,32.96,1.00,0.05,19.00
17/10/2022,53.97,7.91,1.14,1.17,3.88,50097.65,9.53,30.89,0.00,27015.66,623.00,917.23,899.22,2000.50,564.91,27.00,1.00,15.97,19.00
18/10/2022,52.51,7.74,1.09,1.28,3.76,49912.42,9.49,31.09,0.00,19356.72,628.00,917.89,893.91,2035.84,569.08,29.18,1.00,35.35,19.00
19/10/2022,50.02,7.99,1.07,1.22,4.20,50150.48,9.28,31.12,0.00,19188.46,630.00,920.89,891.11,2021.75,571.04,35.69,1.00,-14.09,19.00
20/10/2022,49.33,7.36,1.08,1.32,4.16,50195.95,9.58,30.92,0.00,19966.29,624.00,930.92,899.90,2017.32,565.56,33.62,1.00,-4.43,19.00
21/10/2022,48.87,8.33,1.08,1.13,3.40,49871.25,9.43,30.68,0.00,21584.69,636.00,941.68,900.19,1949.33,575.57,36.50,1.00,-67.98,19.00
22/10/2022,48.73,9.38,1.06,1.40,3.74,50006.64,9.52,30.00,0.00,17692.99,621.00,930.26,912.71,1977.45,561.92,28.42,1.00,28.12,19.00
23/10/2022,49.34,8.41,1.18,1.21,3.94,49909.38,9.42,30.82,0.00,21391.82,624.00,941.07,915.52,2025.25,564.56,29.09,1.00,47.80,19.00
24/10/2022,50.87,8.23,1.24,1.18,3.80,49764.57,9.37,30.85,0.00,20194.44,625.00,934.43,915.19,2088.83,565.44,31.80,1.00,63.58,19.00
25/10/2022,49.67,8.35,1.31,1.30,3.98,49852.50,9.52,30.85,0.00,24172.42,624.00,929.74,909.97,2108.30,564.56,32.85,1.00,19.47,19.00
26/10/2022,50.86,7.89,1.25,1.26,3.84,48610.73,9.32,29.88,0.00,19683.61,594.00,918.14,906.59,2078.20,538.16,32.48,0.98,-30.10,19.00
27/10/2022,50.62,8.89,1.37,1.23,3.92,49724.69,9.48,30.99,0.00,21643.33,626.00,953.40,905.94,2076.75,567.62,37.47,1.00,-1.45,19.00
28/10/2022,47.95,9.81,1.13,1.27,4.18,49661.08,9.38,31.09,0.00,17365.56,630.00,958.04,905.81,2046.67,569.84,31.03,1.00,-30.07,19.00
29/10/2022,47.84,9.59,1.28,0.97,4.30,48808.87,9.37,31.26,0.00,26080.95,647.00,946.16,900.01,2035.67,585.80,33.17,1.02,-11.01,19.00
30/10/2022,48.08,9.32,1.35,0.92,4.08,49678.95,9.53,31.23,0.00,22006.81,642.00,967.21,902.32,2021.54,570.96,37.24,1.00,-14.13,19.00
31/10/2022,48.55,9.32,1.22,0.88,4.54,49661.93,9.40,31.06,0.00,22153.35,623.00,962.75,902.97,2039.14,569.68,36.70,1.00,17.60,19.00
01/11/2022,49.76,8.05,1.06,0.88,5.24,49655.13,9.33,31.35,0.00,21886.20,631.00,953.73,901.66,2081.47,575.55,29.42,1.00,42.33,19.00
02/11/2022,49.36,9.33,1.22,1.24,3.94,49691.95,9.25,31.24,0.00,19998.83,630.00,955.14,904.63,2049.99,574.67,28.56,1.00,-31.48,19.00
03/11/2022,50.92,9.36,1.27,1.31,4.70,50056.23,9.36,31.03,0.00,21302.51,624.00,965.47,910.53,2045.92,569.59,30.38,1.00,-4.07,19.00
04/11/2022,49.35,8.84,1.19,1.51,4.68,49838.22,9.53,31.02,0.00,21500.92,628.00,961.27,908.50,2092.39,572.91,31.46,1.00,46.46,19.00
05/11/2022,48.83,8.67,1.22,1.45,4.14,50383.08,9.13,30.77,0.00,24962.89,625.00,949.69,910.57,2189.62,570.27,35.71,1.00,97.23,19.00
06/11/2022,47.91,8.22,1.23,1.59,4.54,50425.43,9.08,30.66,0.00,23696.98,623.00,943.03,909.52,2241.32,568.51,33.46,1.00,51.70,19.00
07/11/2022,48.92,7.94,1.26,1.55,4.00,50348.65,9.43,30.70,0.00,24252.30,624.00,933.33,908.68,2252.12,569.39,28.73,1.00,10.80,19.00
08/11/2022,50.27,7.96,1.16,1.64,4.14,50159.50,9.32,30.82,0.00,23912.36,628.00,925.32,903.45,2277.85,572.91,31.35,1.00,25.73,19.00
09/11/2022,50.45,7.77,1.36,1.46,4.50,47102.93,9.30,28.77,0.00,17776.69,583.00,891.48,908.57,2204.82,533.31,31.09,1.00,-73.03,19.00
10/11/2022,49.27,7.72,1.35,1.51,4.02,50538.04,9.25,30.40,0.00,27066.09,619.00,917.07,916.90,2313.58,565.27,35.33,1.00,108.76,19.00
11/11/2022,51.21,7.97,1.28,1.58,4.76,50632.62,9.23,30.52,0.00,24963.31,622.00,919.53,912.63,2354.40,567.63,34.99,1.00,40.83,19.00
12/11/2022,51.42,7.80,1.27,1.43,4.58,50280.83,9.33,30.64,0.00,24481.02,623.00,920.23,905.52,2358.50,569.47,28.74,1.00,4.09,19.00
13/11/2022,49.92,8.25,1.21,1.46,4.28,50064.49,9.37,30.65,0.00,17121.27,628.00,899.59,893.35,2349.35,568.92,27.07,1.00,-9.15,19.00
14/11/2022,47.66,9.25,1.25,1.45,4.26,41675.80,9.60,30.68,0.00,0.00,116.00,765.69,806.31,1594.18,112.36,2.14,0.18,-755.17,19.00
15/11/2022,0.00,0.00,0.00,0.00,0.00,0.00,0.00,0.00,0.00,0.00,0.00,0.00,0.00,0.00,0.00,-0.72,0.00,0.00,20.00
16/11/2022,0.00,0.00,0.00,0.00,0.00,0.00,0.00,0.00,0.00,0.00,0.00,0.00,0.00,0.00,0.00,-0.94,0.00,0.00,20.00
17/11/2022,0.00,0.00,0.00,0.00,0.00,0.00,0.00,0.00,0.00,0.00,0.00,0.00,1038.56,0.00,0.00,-0.99,0.00,0.00,20.00
18/11/2022,0.00,0.00,0.00,0.00,0.00,0.00,0.00,0.00,0.00,0.00,0.00,0.00,0.00,0.00,0.00,-0.98,0.00,0.00,20.00
19/11/2022,0.00,0.00,0.00,0.00,0.00,0.00,0.00,0.00,0.00,0.00,0.00,0.00,0.00,0.00,0.00,-0.87,0.00,0.00,20.00
20/11/2022,0.00,0.00,0.00,0.00,0.00,0.00,0.00,0.00,0.00,0.00,0.00,0.00,0.00,0.00,0.00,-0.89,0.00,0.00,20.00
21/11/2022,0.00,0.00,0.00,0.00,0.00,44474.08,8.55,27.08,0.00,19539.16,222.00,821.49,904.70,1894.32,195.36,8.25,0.41,0.00,20.00
22/11/2022,48.61,10.39,1.38,1.08,4.10,48811.15,9.30,29.39,0.00,20080.55,615.00,903.77,903.71,2126.30,541.20,28.63,1.00,532.12,20.00
23/11/2022,47.57,10.64,1.31,0.91,4.20,49320.21,9.17,30.35,0.00,24776.02,633.00,923.95,894.42,2096.85,573.16,30.61,1.00,-29.45,20.00
24/11/2022,49.74,10.40,1.27,0.99,4.06,48972.89,9.47,30.14,0.00,23066.85,627.00,929.79,898.33,2024.81,566.95,36.13,1.00,-72.04,20.00
25/11/2022,46.88,10.09,1.29,1.08,4.24,49252.90,9.33,30.22,0.00,22900.74,630.00,941.42,900.71,2008.67,569.59,35.72,1.00,-16.14,20.00
26/11/2022,49.94,10.19,1.19,1.00,4.26,47403.13,9.34,29.43,0.00,20672.69,599.00,931.72,902.15,1942.98,542.11,37.14,0.98,-65.70,20.00
27/11/2022,48.73,9.82,1.06,1.11,3.72,49918.72,9.23,30.05,0.00,23829.31,627.00,953.08,903.67,1944.09,566.75,35.81,1.00,1.11,20.00
