Repository: josejhc/Roasting-Process-Simulator_GrupoMexico

File: data_bases/fffinal.csv (part 8 of 10)
Día,Zn,Fe,Cu,Pb,Ins.,Flujo de aire al Tostador,Humedad conc,Conc. humedo alimentado (ton/hr),Agua alim. al Tostador (Lts/hr),Oxigeno consumido (m3),Concentrado Tostado,Temp. Garganta,Prom. Cama Tostador,Presion caja de viento,Produccion de calcina,%S/S,Temp. Amb. Prom *,Días Tostador,,
18/02/2023,50.13,8.35,1.20,1.54,0.02,50246.60,8.27,28.97,0.00,20773.35,608.00,902.03,905.11,2437.62,548.91,0.00,31.36,1.00,,
19/02/2023,49.27,7.73,1.17,1.57,3.92,50266.75,8.29,28.97,0.00,20633.89,608.00,894.98,910.90,2453.34,549.35,0.26,33.17,1.00,,
20/02/2023,49.97,9.12,1.56,1.63,3.94,50269.21,8.27,29.03,0.00,19667.38,609.00,890.10,910.33,2393.91,550.91,0.00,34.60,1.00,,
21/02/2023,50.23,8.95,1.29,0.83,3.16,50188.84,8.19,29.08,0.00,20086.44,611.00,884.12,908.81,2405.99,552.19,0.29,33.05,1.00,,
22/02/2023,49.85,8.82,1.30,0.86,4.08,50257.44,8.32,29.60,0.00,20077.69,621.00,892.27,911.75,2449.81,561.17,0.43,34.23,1.00,,
23/02/2023,49.74,8.89,1.32,0.92,3.68,50183.72,8.01,29.64,0.00,20082.59,624.00,927.61,912.60,2435.21,564.08,0.37,36.87,1.00,,
24/02/2023,49.92,8.84,1.31,0.87,3.92,49959.78,7.98,29.56,0.00,21718.40,621.00,932.50,912.26,2420.13,563.06,0.29,33.48,1.00,,
25/02/2023,51.41,8.36,1.16,0.77,3.56,50236.73,8.20,29.62,0.00,22560.54,621.00,929.11,915.14,2455.71,562.32,0.26,32.50,1.00,,
26/02/2023,49.97,8.95,0.94,0.45,3.52,50218.50,8.05,29.67,0.00,21374.07,623.00,936.89,915.18,2465.46,564.08,0.40,37.40,1.00,,
27/02/2023,49.14,8.73,0.94,0.75,3.32,50164.33,7.69,29.73,0.00,19374.61,541.00,924.35,886.13,2191.17,492.05,0.37,29.94,0.87,,
28/02/2023,0.00,0.00,0.00,0.00,0.00,0.00,0.00,0.00,0.00,0.00,0.00,0.00,0.00,0.00,16.45,0.26,1.04,0.00,,
01/03/2023,0.00,0.00,0.00,0.00,0.00,0.00,8.50,26.30,0.00,881.08,102.00,879.36,850.85,1584.76,89.76,0.26,7.15,0.20,,
02/03/2023,49.66,9.25,0.99,0.87,2.96,49035.25,7.23,29.07,0.00,18034.94,625.00,939.77,910.40,2249.18,550.00,0.46,35.38,0.99,,
03/03/2023,49.15,9.14,0.85,0.82,3.48,50181.33,7.54,29.57,0.00,22127.78,636.00,976.49,905.75,2279.85,564.78,0.43,39.66,1.00,,
04/03/2023,51.33,8.42,1.02,0.79,3.36,49333.69,8.51,29.14,0.00,21514.15,608.00,962.33,896.71,2216.55,551.00,0.58,37.53,1.00,,
05/03/2023,50.76,8.72,0.85,1.05,3.00,49548.30,8.76,29.37,0.00,18654.57,611.00,942.56,904.68,2190.63,554.14,0.29,31.50,1.00,,
06/03/2023,50.97,8.66,0.86,0.91,2.80,49631.19,9.27,29.52,0.00,20652.44,611.00,944.92,901.84,2206.52,553.74,0.29,31.66,1.00,,
07/03/2023,51.50,8.31,0.93,1.17,3.28,48900.05,9.27,29.38,0.00,19618.93,608.00,931.93,902.31,2237.82,551.35,0.29,29.57,1.00,,
08/03/2023,51.33,8.40,1.11,0.83,3.34,49267.03,9.34,29.59,0.00,20395.80,615.00,930.35,911.99,2140.45,557.61,0.46,30.70,1.00,,
09/03/2023,51.96,8.61,1.20,1.33,3.44,49574.18,9.28,29.65,0.00,20150.52,618.00,915.91,914.08,2186.86,559.40,0.29,25.78,1.00,,
10/03/2023,50.56,8.87,1.27,0.94,3.56,50083.81,9.35,29.81,0.00,19540.44,620.00,906.37,915.89,2217.24,561.56,0.43,27.83,1.00,,
11/03/2023,50.44,8.30,0.97,0.85,3.42,50073.66,9.24,29.80,0.00,20985.13,623.00,906.76,915.81,2227.33,561.88,0.35,35.99,1.00,,
12/03/2023,49.83,8.79,0.90,1.23,3.56,50150.65,9.18,29.82,0.00,14265.86,624.00,902.61,915.55,2265.34,562.65,0.55,36.76,1.00,,
13/03/2023,46.95,8.06,0.91,1.06,3.36,49552.81,8.95,29.64,0.00,27274.22,630.00,887.14,911.41,2261.62,559.41,0.32,30.54,1.00,,
14/03/2023,50.43,9.01,1.11,1.03,2.92,44879.15,8.95,28.46,0.00,15307.27,563.00,895.14,910.56,2092.52,507.97,0.43,31.39,0.95,,
15/03/2023,51.06,8.70,1.24,0.86,3.70,48923.50,9.08,29.17,0.00,16544.06,612.00,909.41,914.31,2267.06,550.11,0.35,34.93,1.00,,
16/03/2023,51.87,8.06,1.12,1.04,3.46,49466.22,9.01,29.35,0.00,17360.21,612.00,914.09,910.30,2325.61,554.94,0.43,37.96,1.00,,
17/03/2023,53.44,7.62,1.01,1.52,3.30,46535.78,8.77,28.51,0.00,18908.80,582.00,914.73,911.89,2200.63,529.06,0.35,38.22,0.98,,
18/03/2023,51.90,6.72,0.84,1.54,2.48,49136.60,9.15,29.55,0.00,21952.64,610.00,945.21,908.02,2299.74,549.87,0.46,38.56,0.99,,
19/03/2023,51.05,7.15,1.03,1.26,2.46,49416.63,8.36,29.96,0.00,19799.25,642.00,941.98,896.54,2311.30,570.00,0.72,32.68,1.00,,
20/03/2023,53.21,7.58,0.98,1.65,2.78,49575.40,8.49,29.93,0.00,20069.28,632.00,957.23,901.19,2291.08,568.93,0.58,39.63,1.00,,
21/03/2023,49.92,7.41,1.03,1.46,2.96,49736.72,9.20,29.62,0.00,20340.84,620.00,965.19,902.01,2295.58,558.87,0.63,35.75,1.00,,
22/03/2023,51.73,7.25,0.97,1.67,3.76,48425.31,8.45,29.58,0.00,19963.43,611.00,957.40,901.75,2232.33,550.85,0.55,31.38,0.98,,
23/03/2023,51.30,7.42,1.03,1.52,3.38,49977.52,8.79,29.63,0.00,21348.72,623.00,962.49,901.12,2287.93,561.29,0.46,32.25,1.00,,
24/03/2023,52.37,7.58,0.95,1.56,3.08,50113.06,9.31,29.77,0.00,20372.90,621.00,963.01,901.01,2291.11,560.69,0.55,36.11,1.00,,
25/03/2023,49.13,7.32,1.00,1.43,4.26,50201.82,8.84,29.69,0.00,19632.98,623.00,948.26,901.95,2316.69,562.25,0.46,32.93,1.00,,
26/03/2023,56.93,7.13,0.95,1.31,2.78,50142.35,8.67,29.83,0.00,21257.68,626.00,923.43,904.26,2341.14,566.01,0.52,38.87,1.00,,
27/03/2023,45.01,6.95,0.93,1.20,3.56,50182.38,8.90,29.93,0.00,22045.09,625.00,917.71,898.83,2373.30,566.46,0.52,29.67,1.00,,
28/03/2023,50.08,6.96,0.99,1.45,2.54,50209.84,8.93,29.86,291.67,20909.41,622.00,920.49,898.34,2362.17,565.70,0.58,26.52,1.00,,
29/03/2023,52.96,6.74,0.87,1.30,4.00,50081.26,9.39,29.14,0.00,23267.13,606.00,905.81,906.05,2325.03,548.65,0.52,25.76,1.00,,
30/03/2023,52.74,6.84,0.87,1.31,2.90,50066.16,8.47,29.36,0.00,24639.85,618.00,898.89,904.04,2394.70,558.13,0.57,27.10,1.00,,
31/03/2023,51.08,7.77,1.07,0.89,3.48,46176.43,8.55,29.33,0.00,21471.50,576.00,889.10,886.33,2259.55,520.99,0.43,28.50,0.90,,
01/04/2023,0.00,0.00,0.00,0.00,0.00,39434.97,7.58,23.55,0.00,3923.81,156.00,797.71,904.29,1894.40,137.28,0.35,8.29,0.32,,
02/04/2023,50.69,8.78,1.08,0.91,2.98,48110.47,8.18,29.00,0.00,21116.81,610.00,853.50,913.39,2263.34,550.99,0.43,29.02,1.00,,
03/04/2023,51.46,8.43,1.18,0.92,2.50,50220.29,8.89,30.88,0.00,27270.14,648.00,862.11,906.79,2321.99,585.17,0.43,30.17,1.00,,
04/04/2023,51.18,8.42,1.32,1.11,4.38,50257.19,8.82,29.69,0.00,28417.03,622.00,865.79,909.48,2354.07,562.29,0.29,34.39,1.00,,
05/04/2023,51.40,7.89,1.25,0.99,3.36,50232.71,9.13,29.62,0.00,20468.69,619.00,866.06,907.39,2374.11,559.65,0.46,27.29,1.00,,
06/04/2023,51.33,7.82,1.27,1.07,3.02,50208.16,8.85,29.81,0.00,24318.79,630.00,860.41,916.18,2359.90,564.33,0.43,23.41,1.00,,
07/04/2023,50.90,8.01,1.21,1.06,2.74,50237.60,9.08,29.82,0.00,23368.87,629.00,856.11,916.20,2369.63,563.00,0.24,24.63,1.00,,
08/04/2023,52.74,7.20,1.35,0.85,3.10,50223.95,8.95,29.75,0.00,23306.04,629.00,851.81,917.27,2360.17,562.66,0.43,25.90,1.00,,
09/04/2023,50.06,7.97,1.16,0.86,2.94,50216.66,8.46,29.83,0.00,25037.84,634.00,859.42,916.00,2317.12,567.06,0.37,28.47,1.00,,
10/04/2023,51.78,7.99,1.15,0.88,3.06,50239.43,8.28,29.89,0.00,24898.49,634.00,868.37,914.17,2305.26,569.67,0.37,28.84,1.00,,
11/04/2023,51.86,7.84,1.07,1.02,3.10,50254.92,8.88,29.93,0.00,23120.79,630.00,865.50,908.21,2303.40,566.15,0.43,31.22,1.00,,
12/04/2023,52.59,7.93,1.15,1.02,3.34,50214.68,8.78,29.78,0.00,22636.66,628.00,866.51,906.73,2289.39,563.79,0.43,31.89,1.00,,
13/04/2023,51.92,8.09,1.10,1.13,2.90,50287.31,9.26,29.90,0.00,24377.97,622.00,858.68,909.33,2314.73,559.90,0.46,39.84,1.00,,
14/04/2023,51.56,8.34,1.09,1.11,3.28,50297.68,8.03,29.98,-1616.67,23719.44,634.00,845.98,910.08,2339.59,569.07,0.49,39.70,1.00,,
15/04/2023,51.15,8.43,1.06,1.11,3.28,50300.30,8.60,30.01,0.00,23593.03,632.00,842.90,908.31,2357.72,565.92,0.52,38.37,1.00,,
16/04/2023,52.62,8.13,1.05,0.99,3.24,50248.91,9.03,30.03,0.00,22731.89,630.00,818.68,909.68,2371.36,563.60,0.58,34.96,1.00,,
17/04/2023,52.49,8.38,1.14,0.98,3.26,47968.57,8.60,29.80,0.00,22898.59,611.00,877.25,904.15,2292.28,546.46,0.37,32.96,0.97,,
18/04/2023,50.82,7.81,1.03,1.05,3.24,50138.18,8.63,30.04,0.00,23494.97,632.00,913.00,906.69,2406.94,566.20,0.52,36.14,1.00,,
19/04/2023,51.07,7.67,0.92,1.24,3.44,50142.32,8.28,30.15,0.00,23399.63,638.00,914.87,907.42,2380.88,570.22,0.52,30.30,1.00,,
20/04/2023,51.13,7.57,1.03,1.25,3.44,50121.21,8.65,30.16,0.00,23396.45,631.00,926.00,905.03,2376.10,565.32,0.52,30.16,1.00,,
21/04/2023,51.11,7.29,0.97,1.37,3.52,50112.56,8.35,30.12,41.67,24327.34,633.00,926.77,906.62,2398.99,566.19,0.62,30.49,1.00,,
22/04/2023,51.77,7.10,0.97,1.29,3.44,49869.74,8.43,30.01,0.00,23350.07,631.00,915.52,905.91,2393.01,564.57,0.62,27.78,1.00,,
23/04/2023,50.88,7.58,0.96,1.29,3.22,49949.30,8.47,29.74,0.00,19664.15,625.00,902.64,910.20,2424.62,559.29,0.58,32.81,1.00,,
24/04/2023,51.77,7.10,0.97,1.29,3.44,49944.27,7.84,29.62,166.67,24607.85,626.00,900.13,911.83,2438.22,560.17,0.52,32.74,1.00,,
25/04/2023,52.64,7.51,1.09,1.32,3.78,49939.86,8.10,29.62,541.67,26565.00,624.00,895.15,910.94,2468.00,558.41,0.52,39.35,1.00,,
26/04/2023,50.71,7.22,1.01,1.23,3.46,49877.20,8.08,29.58,583.33,25705.75,617.00,894.88,912.94,2505.65,553.24,0.52,39.03,1.00,,
27/04/2023,50.66,7.72,1.04,1.21,3.62,50150.10,8.00,29.38,500.00,25365.55,613.00,884.37,912.57,2604.27,550.11,0.52,31.02,1.00,,
28/04/2023,50.95,7.45,1.14,1.09,3.34,50060.77,8.56,29.18,1000.00,24735.42,604.00,865.90,911.35,2617.27,542.19,0.56,35.30,1.00,,
29/04/2023,50.90,7.19,1.15,0.98,3.78,47832.31,7.44,28.74,551.63,21348.61,591.00,858.30,910.63,2477.66,530.75,0.43,35.84,0.98,,
30/04/2023,51.65,6.94,1.08,0.89,3.54,50176.79,8.24,29.21,1291.67,24273.94,607.00,849.89,897.03,2590.88,544.62,0.35,32.05,1.00,,
01/05/2023,51.68,6.96,1.10,0.95,3.86,50222.31,7.35,29.53,708.33,24911.80,622.00,870.40,899.38,2616.73,556.56,0.43,34.65,1.00,,
02/05/2023,51.92,7.03,1.13,0.94,3.72,49038.89,8.76,29.30,845.67,21997.91,598.00,866.29,902.34,2576.95,535.44,0.52,32.47,0.99,,
03/05/2023,51.51,7.16,1.11,0.93,3.54,50182.29,7.68,29.67,625.00,23726.26,623.00,867.07,898.01,2656.47,557.44,0.45,28.17,1.00,,
04/05/2023,52.59,7.06,1.17,0.82,3.94,50274.92,7.29,29.65,416.67,24300.22,625.00,862.73,903.37,2665.06,559.20,0.43,23.80,1.00,,
05/05/2023,52.13,7.58,1.22,0.85,3.88,50203.08,7.05,29.64,0.00,23407.87,615.00,880.63,904.83,2613.16,561.90,0.35,22.00,1.00,,
06/05/2023,51.06,7.42,1.15,0.96,3.40,48760.95,7.28,29.62,514.02,7143.89,546.00,857.86,906.32,2513.68,496.93,0.37,12.06,0.89,,
07/05/2023,0.00,0.00,0.00,0.00,0.00,41729.89,0.00,0.00,0.00,0.00,0.00,0.00,0.00,1241.72,0.00,0.43,2.41,0.00,,
08/05/2023,0.00,0.00,0.00,0.00,0.00,0.00,0.00,0.00,0.00,0.00,0.00,0.00,0.00,0.00,0.00,0.43,2.36,0.00,,
09/05/2023,0.00,0.00,0.00,0.00,0.00,0.00,0.00,0.00,0.00,0.00,0.00,0.00,1138.46,0.00,0.00,0.00,2.31,0.00,,
10/05/2023,0.00,0.00,0.00,0.00,0.00,0.00,0.00,0.00,0.00,0.00,0.00,0.00,0.00,0.00,0.00,0.40,2.40,0.00,,
11/05/2023,0.00,0.00,0.00,0.00,0.00,0.00,0.00,0.00,0.00,0.00,0.00,0.00,0.00,0.00,0.00,0.42,2.38,0.00,,
12/05/2023,0.00,0.00,0.00,0.00,0.00,0.00,0.00,0.00,0.00,0.00,0.00,0.00,981.02,0.00,0.00,0.43,2.38,0.00,,
13/05/2023,0.00,0.00,0.00,0.00,0.00,0.00,0.00,0.00,0.00,0.00,0.00,0.00,981.02,0.00,0.00,0.46,2.38,0.00,,
14/05/2023,0.00,0.00,0.00,0.00,0.00,0.00,0.00,0.00,0.00,0.00,0.00,0.00,981.02,0.00,0.00,0.43,2.38,0.00,,
15/05/2023,0.00,0.00,0.00,0.00,0.00,0.00,0.00,0.00,0.00,0.00,0.00,0.00,981.02,0.00,0.00,0.00,2.38,0.00,,
16/05/2023,0.00,0.00,0.00,0.00,0.00,0.00,0.00,0.00,0.00,0.00,0.00,0.00,981.02,0.00,0.00,0.00,2.38,0.00,,
17/05/2023,0.00,0.00,0.00,0.00,0.00,0.00,0.00,0.00,0.00,0.00,0.00,0.00,0.00,0.00,0.00,0.49,-0.16,0.00,,
18/05/2023,0.00,0.00,0.00,0.00,0.00,0.00,0.00,0.00,0.00,0.00,0.00,0.00,0.00,0.00,0.00,0.00,-0.13,0.00,,
19/05/2023,0.00,0.00,0.00,0.00,0.00,0.00,0.00,0.00,0.00,0.00,0.00,0.00,0.00,0.00,0.00,0.00,-0.12,0.00,,
20/05/2023,0.00,0.00,0.00,0.00,0.00,0.00,0.00,0.00,0.00,0.00,0.00,0.00,0.00,0.00,0.00,0.00,-0.32,0.00,,
21/05/2023,0.00,0.00,0.00,0.00,0.00,0.00,0.00,0.00,0.00,0.00,0.00,0.00,0.00,0.00,0.00,0.00,-0.25,0.00,,
22/05/2023,0.00,0.00,0.00,0.00,0.00,0.00,0.00,0.00,0.00,0.00,0.00,0.00,0.00,0.00,0.00,0.27,-0.33,0.00,,
23/05/2023,0.00,0.00,0.00,0.00,0.00,0.00,0.00,0.00,0.00,0.00,0.00,0.00,0.00,0.00,0.00,0.00,-0.37,0.00,,
24/05/2023,0.00,0.00,0.00,0.00,0.00,0.00,0.00,0.00,0.00,0.00,0.00,0.00,0.00,0.00,0.00,0.35,-0.37,0.00,,
25/05/2023,0.00,0.00,0.00,0.00,0.00,0.00,0.00,0.00,0.00,0.00,0.00,0.00,0.00,0.00,0.00,0.32,-0.31,0.00,,
26/05/2023,0.00,0.00,0.00,0.00,0.00,0.00,8.70,26.36,0.00,0.00,89.00,790.18,860.71,1449.20,78.32,1.67,4.05,0.15,,
27/05/2023,0.00,0.00,0.00,0.00,0.00,44275.57,7.05,27.50,125.00,12500.25,588.00,874.68,903.49,1686.94,517.44,1.81,26.32,1.00,,
28/05/2023,51.24,6.52,1.15,0.84,3.32,44505.93,7.63,28.75,0.00,12482.92,592.00,908.39,895.74,1629.69,520.96,0.72,28.85,0.97,,
29/05/2023,52.43,6.57,1.12,0.88,3.32,46748.09,6.84,29.59,1000.00,50267.90,636.00,935.50,907.01,1666.37,559.68,0.43,28.45,1.00,,
30/05/2023,53.66,7.06,1.30,0.70,2.98,46047.97,7.23,27.33,0.00,5278.35,255.00,839.90,857.41,1693.79,224.40,0.35,10.87,0.41,,
31/05/2023,0.00,0.00,0.00,0.00,0.00,45519.69,7.12,29.54,1545.96,19012.95,634.00,877.80,895.69,1709.31,557.92,0.35,21.79,1.00,,
01/06/2023,46.61,7.43,1.38,0.69,4.36,47788.91,6.88,30.19,502.44,23699.95,636.00,889.11,896.87,1755.69,569.93,0.35,26.86,1.00,,
02/06/2023,52.34,7.12,1.29,0.77,2.96,47998.71,6.82,30.21,0.00,24083.62,640.00,898.44,890.69,1858.19,573.45,0.43,21.66,1.00,,
03/06/2023,50.87,7.07,1.23,0.74,2.78,47969.17,7.48,29.93,0.00,25210.12,629.00,909.36,882.33,1858.11,563.77,0.35,25.55,1.00,,
04/06/2023,51.70,6.94,1.12,0.88,3.20,47999.58,8.12,29.83,0.00,25164.42,622.00,910.45,879.96,1841.84,557.61,0.43,26.29,1.00,,
05/06/2023,51.77,7.04,1.11,1.08,3.16,48004.24,8.89,29.87,0.00,23492.73,618.00,901.92,883.55,1843.51,554.06,0.43,23.24,1.00,,
06/06/2023,52.45,7.09,0.97,1.15,2.92,47210.99,8.77,29.09,0.00,21567.81,594.00,900.91,875.72,1827.74,532.76,0.29,20.84,0.99,,
07/06/2023,52.43,7.08,0.98,1.20,3.00,48034.86,9.21,29.94,0.00,26540.79,617.00,912.41,890.58,1854.00,553.00,0.35,20.78,1.00,,
08/06/2023,53.22,7.19,1.21,0.99,3.44,47472.98,9.08,29.80,0.00,19960.91,571.00,911.18,893.86,1909.33,525.20,0.12,22.27,0.95,,
09/06/2023,0.00,0.00,0.00,0.00,0.00,48026.56,9.05,29.95,0.00,25948.51,608.00,912.35,894.98,1930.24,554.94,0.35,18.90,1.00,,
10/06/2023,50.90,7.52,1.40,0.86,3.34,48041.67,9.06,29.94,41.67,24621.64,607.00,908.83,896.20,1917.99,555.37,0.35,15.30,1.00,,
11/06/2023,51.48,7.32,1.31,0.96,3.38,48052.15,8.50,29.96,0.00,25264.06,609.00,910.37,897.27,1913.13,559.59,0.29,17.65,1.00,,
12/06/2023,51.33,7.52,1.36,0.94,3.66,48092.21,8.26,29.89,0.00,25261.60,611.00,904.47,901.53,1916.88,559.30,0.29,21.48,1.00,,
13/06/2023,51.97,7.30,1.28,0.93,3.88,48177.74,8.87,29.91,41.67,24762.03,607.00,911.07,903.33,1924.45,556.07,0.32,27.91,1.00,,
14/06/2023,51.70,7.25,1.37,0.84,2.72,46467.15,8.21,29.35,85.41,20735.55,592.00,895.26,905.72,1885.87,535.16,0.29,30.87,0.98,,
15/06/2023,52.20,7.17,1.47,0.72,3.28,48361.09,9.12,30.18,0.00,22747.43,619.00,892.21,910.71,1935.89,558.99,0.35,24.19,1.00,,
16/06/2023,51.75,7.08,1.48,0.73,3.22,48175.86,9.24,30.21,583.33,24033.92,618.00,916.42,910.08,1919.01,558.11,0.23,25.32,1.00,,
17/06/2023,53.38,6.68,1.58,0.71,3.12,48101.84,8.70,30.29,292.28,24027.78,622.00,913.80,909.16,1883.82,561.63,0.26,26.62,1.00,,
18/06/2023,53.42,6.97,1.39,0.76,2.92,48049.06,7.30,30.34,125.00,21349.49,634.00,913.62,906.00,1900.21,572.97,0.32,30.31,1.00,,
19/06/2023,50.69,6.90,1.37,0.59,3.22,48053.72,8.13,30.36,41.67,24803.01,640.00,918.66,903.86,1903.49,577.46,0.20,35.97,1.00,,
20/06/2023,50.65,6.85,1.25,0.65,3.06,48039.48,8.54,30.36,0.00,23788.39,637.00,929.43,904.19,1880.88,574.79,0.43,35.21,1.00,,
21/06/2023,51.33,7.07,1.26,0.65,3.36,47998.14,7.88,30.32,0.00,24711.35,641.00,956.36,906.15,1895.65,578.31,0.37,34.50,1.00,,
22/06/2023,55.25,7.62,1.34,0.67,3.94,48053.74,7.99,30.34,0.00,22366.83,635.00,953.76,906.73,1920.50,578.03,0.40,32.34,1.00,,
23/06/2023,52.84,7.56,1.42,1.67,3.50,48042.01,7.19,30.33,0.00,22518.80,646.00,936.83,909.31,1949.56,582.71,0.35,29.68,1.00,,
24/06/2023,51.70,7.79,1.54,0.67,3.72,48038.89,7.06,30.34,0.00,22237.84,647.00,931.07,907.08,1956.35,583.60,0.32,28.37,1.00,,
25/06/2023,49.86,7.17,1.58,0.67,3.60,48051.38,7.21,30.33,0.00,20954.98,646.00,926.15,908.42,1965.51,582.78,0.29,26.79,1.00,,
26/06/2023,51.43,7.41,1.50,0.72,3.82,47869.97,7.80,29.92,0.00,25544.03,632.00,922.80,902.57,1975.96,570.46,0.29,27.22,1.00,,
27/06/2023,50.07,7.38,1.49,0.71,3.84,47450.69,7.47,29.47,125.00,20823.64,624.00,921.19,905.95,1957.02,564.42,0.37,29.39,1.00,,
28/06/2023,50.54,7.92,1.45,0.72,3.96,48051.78,6.93,30.21,0.00,20957.13,648.00,928.65,903.11,1971.93,585.54,0.37,29.21,1.00,,
29/06/2023,51.52,7.74,1.44,0.75,3.70,47028.90,8.90,29.45,42.02,18295.57,612.00,910.54,900.35,1918.72,553.68,0.40,26.79,0.99,,
30/06/2023,50.47,7.61,1.40,0.78,3.98,48054.29,8.86,30.17,0.00,21676.77,644.00,920.72,894.07,1924.87,580.98,0.35,25.04,1.00,,
01/07/2023,50.38,7.51,1.32,0.89,6.90,48046.67,7.11,30.15,0.00,22378.18,645.00,914.02,892.31,1929.56,583.04,0.00,22.32,1.00,,
02/07/2023,49.33,7.49,1.36,0.78,6.70,48048.89,8.13,30.09,0.00,22098.21,637.00,915.83,903.21,2003.01,575.66,0.40,25.54,1.00,,
03/07/2023,51.64,7.42,1.55,0.85,2.40,48051.40,8.32,30.09,41.67,22165.92,635.00,914.62,905.52,2021.71,574.06,0.43,25.35,1.00,,
04/07/2023,52.16,7.14,1.64,0.79,3.72,47999.44,7.03,29.70,291.67,23908.88,636.00,916.79,906.13,2044.57,574.94,0.58,22.53,1.00,,
05/07/2023,51.26,7.64,1.70,0.85,3.88,47998.91,7.35,29.23,0.00,23716.94,624.00,903.58,903.94,2055.30,563.25,0.43,23.94,1.00,,
06/07/2023,49.42,7.26,1.57,0.89,4.26,48072.30,7.58,29.17,166.67,22533.67,621.00,905.02,903.98,2081.44,560.59,0.58,23.24,1.00,,
07/07/2023,49.44,7.18,1.50,0.90,4.04,48101.83,7.88,29.17,0.00,21504.69,619.00,931.27,900.82,2131.70,558.83,0.48,19.76,1.00,,
08/07/2023,49.81,7.28,1.38,1.09,2.92,48135.40,6.98,29.16,0.00,21978.12,625.00,928.95,897.43,2157.53,564.71,0.58,20.00,1.00,,
09/07/2023,48.60,7.37,1.28,1.12,3.54,48132.16,7.49,29.17,0.00,22556.58,621.00,928.75,895.45,2130.82,561.57,0.32,21.39,1.00,,
10/07/2023,0.00,0.00,0.00,0.00,0.00,48125.89,8.03,23.90,0.00,13218.90,214.00,866.99,891.45,2129.01,204.87,0.19,6.47,0.36,,
11/07/2023,0.00,0.00,0.00,0.00,0.00,0.00,0.00,0.00,0.00,0.00,0.00,0.00,0.00,0.00,0.00,0.16,-0.88,0.00,,
12/07/2023,0.00,0.00,0.00,0.00,0.00,0.00,8.50,27.05,0.00,-4340.29,114.00,0.00,832.27,1516.64,100.32,0.35,5.67,0.19,,
13/07/2023,49.82,7.28,1.28,1.05,3.88,47735.02,6.84,29.26,167.13,13954.57,641.00,871.64,906.06,2025.48,564.08,0.74,28.62,1.00,,
14/07/2023,48.37,7.46,1.38,0.89,3.70,48138.43,6.96,29.57,0.00,24484.16,632.00,917.91,905.34,1988.37,572.77,0.45,25.72,1.00,,
15/07/2023,48.81,7.45,1.23,0.80,3.64,48085.82,7.93,29.54,41.67,24392.33,625.00,931.25,907.32,1970.98,566.27,0.51,27.55,1.00,,
16/07/2023,50.62,7.40,1.23,0.80,3.08,48162.74,7.58,29.55,0.00,24674.20,628.00,936.17,902.55,1939.10,569.11,0.84,29.99,1.00,,
17/07/2023,50.88,7.37,1.23,0.77,2.76,48138.70,7.87,29.57,0.00,25497.45,625.00,944.07,898.91,1950.87,567.33,0.42,27.81,1.00,,
18/07/2023,52.36,7.34,1.20,0.83,3.16,48127.08,8.38,29.45,0.00,23086.81,624.00,937.95,900.19,1955.35,566.04,0.32,26.86,1.00,,
19/07/2023,52.81,7.63,1.23,0.86,3.60,48045.73,7.70,29.34,0.00,25449.26,628.00,939.22,909.01,1975.41,568.46,0.86,25.42,1.00,,
20/07/2023,52.27,7.66,1.35,0.90,3.14,48037.50,7.53,29.31,0.00,23727.11,627.00,919.52,908.61,2010.58,568.28,0.58,24.56,1.00,,
21/07/2023,51.28,8.20,1.49,1.19,3.26,48047.03,7.62,29.37,0.00,24911.55,628.00,934.80,899.56,2010.51,568.78,0.45,22.46,1.00,,
22/07/2023,49.67,7.75,1.42,1.10,3.46,48082.03,7.69,29.37,0.00,23420.72,627.00,930.81,901.25,1990.65,568.58,0.58,23.45,1.00,,
23/07/2023,48.84,7.96,1.44,1.12,3.44,48104.80,7.75,29.37,0.00,24418.41,627.00,931.23,901.46,2016.50,568.79,0.51,22.63,1.00,,
24/07/2023,50.52,8.04,1.59,1.17,3.54,48092.95,7.55,29.37,0.00,24429.00,628.00,926.77,901.79,2039.95,570.21,0.54,24.27,1.00,,
25/07/2023,48.62,7.96,1.46,1.19,3.32,48079.86,8.24,29.07,0.00,23461.30,625.00,923.99,895.08,2033.96,567.41,0.44,23.16,1.00,,
26/07/2023,49.41,7.92,1.45,1.18,3.58,48083.66,7.93,28.97,0.00,25163.28,625.00,913.78,892.51,2023.19,567.52,0.42,23.46,1.00,,
27/07/2023,49.35,7.86,1.50,0.19,3.58,46105.19,8.30,28.75,43.04,18423.96,601.00,909.29,893.36,1946.55,543.39,0.55,23.15,0.97,,
28/07/2023,48.05,7.90,1.54,1.23,2.80,48085.55,8.31,28.98,0.00,24218.92,626.00,907.55,892.39,2040.51,565.23,0.36,23.03,1.00,,
29/07/2023,49.03,8.57,1.53,1.44,2.82,48089.78,8.02,28.97,0.00,24103.75,627.00,904.54,892.75,2050.81,567.05,0.32,23.92,1.00,,
30/07/2023,48.85,8.35,1.62,1.38,3.38,48113.22,8.30,28.97,0.00,24642.79,627.00,905.62,892.47,2072.44,565.17,0.33,23.13,1.00,,
31/07/2023,47.63,8.39,1.67,1.37,3.82,48100.92,8.73,28.95,0.00,24633.42,637.00,909.71,898.33,2138.01,575.07,0.43,21.19,1.00,,
01/08/2023,49.14,8.99,1.67,1.59,3.74,48107.57,8.20,28.96,0.00,24550.54,626.00,906.82,897.42,2181.94,565.60,0.59,20.11,1.00,,
02/08/2023,48.17,8.80,1.67,1.58,3.46,48175.40,8.56,28.96,0.00,23932.15,624.00,905.99,900.58,2257.91,563.70,0.48,20.65,1.00,,
03/08/2023,48.38,8.46,1.77,1.64,3.30,48156.18,8.65,28.68,0.00,25040.67,616.00,887.54,901.94,2293.20,557.08,0.42,22.43,1.00,,
04/08/2023,49.20,8.84,1.77,1.56,3.42,48158.94,8.20,28.47,41.67,24165.65,619.00,893.12,904.74,2342.81,559.06,0.48,21.30,1.00,,
05/08/2023,49.17,8.84,1.69,1.51,3.42,48364.69,8.28,28.50,0.00,24189.55,620.00,887.60,904.91,2377.43,559.79,0.38,19.61,1.00,,
06/08/2023,50.01,8.66,1.55,1.44,3.18,48372.69,8.56,28.52,41.67,25690.54,617.00,878.26,904.58,2457.86,558.45,0.42,18.88,1.00,,
07/08/2023,49.92,8.66,1.64,1.45,3.66,49139.23,8.91,28.55,0.00,23007.38,615.00,889.88,902.28,2489.02,557.09,0.32,19.50,1.00,,
08/08/2023,50.76,8.48,1.73,1.34,3.08,49166.74,8.53,28.55,0.00,26043.77,618.00,876.30,898.24,2483.87,559.23,0.45,18.63,1.00,,
09/08/2023,50.94,8.25,1.67,1.43,2.84,49296.68,8.38,28.52,0.00,25063.24,618.00,869.83,903.56,2526.83,559.43,0.38,19.73,1.00,,
10/08/2023,50.89,8.11,1.66,1.47,3.26,48950.39,7.47,28.50,0.00,24915.74,623.00,888.85,900.80,2543.64,564.23,0.32,20.32,1.00,,
11/08/2023,52.04,8.44,1.58,1.34,2.56,48797.56,7.08,28.47,41.67,26769.67,626.00,895.11,902.88,2593.31,566.32,0.35,15.42,1.00,,
12/08/2023,51.55,8.77,1.61,1.00,2.86,49275.94,7.33,28.49,125.00,26186.80,624.00,887.37,898.41,2638.29,565.00,0.38,17.12,1.00,,
13/08/2023,50.71,8.89,1.61,0.96,2.92,49542.60,6.72,28.50,208.33,26441.85,623.00,892.16,895.48,2646.07,569.22,0.42,19.57,1.00,,
14/08/2023,49.76,9.83,1.43,1.00,2.70,49358.60,6.66,28.48,291.67,24536.69,629.00,924.80,899.64,2579.09,569.10,0.43,21.59,1.00,,
15/08/2023,45.85,14.68,1.50,0.80,3.48,49458.72,7.03,28.52,250.00,23424.38,627.00,964.28,894.28,2531.23,567.20,0.66,24.50,1.00,,
16/08/2023,45.37,14.30,1.57,0.93,3.12,49620.68,7.24,28.33,208.33,24418.44,622.00,943.91,886.76,2351.67,562.46,0.42,21.26,1.00,,
17/08/2023,50.41,10.41,1.61,1.51,3.02,50025.09,7.01,28.54,0.00,24552.35,620.00,913.43,885.62,2371.20,561.00,0.38,17.25,1.00,,
18/08/2023,50.57,7.99,1.60,1.53,3.18,50455.39,7.15,28.91,0.00,25289.97,628.00,899.03,888.75,2444.28,567.74,0.48,12.26,1.00,,
19/08/2023,51.53,8.30,1.61,1.11,3.68,50402.68,7.35,28.87,41.67,25056.50,625.00,894.38,893.63,2445.02,565.10,0.48,10.65,1.00,,
20/08/2023,51.30,8.93,1.46,1.12,3.38,50470.34,7.23,28.82,166.67,25287.06,625.00,892.30,904.47,2505.78,565.12,0.48,20.15,1.00,,
21/08/2023,51.35,9.08,1.57,1.14,3.50,50485.87,7.39,28.88,375.00,24787.04,626.00,910.61,901.61,2543.24,565.05,0.34,22.00,1.00,,
22/08/2023,47.92,10.14,1.60,1.18,2.10,48979.60,7.17,28.10,291.67,20798.64,609.00,911.44,902.76,2532.20,551.09,0.34,15.86,1.00,,
23/08/2023,49.22,10.40,1.64,1.14,3.68,50723.45,7.15,28.83,583.33,23751.58,626.00,903.74,898.90,2630.48,565.55,0.42,12.66,1.00,,
24/08/2023,47.46,9.69,1.65,1.05,4.30,50554.78,7.20,28.84,875.00,25074.00,625.00,903.45,899.65,2622.92,565.67,0.42,16.06,1.00,,
25/08/2023,48.41,9.63,1.86,1.00,3.68,50902.86,7.11,28.89,625.00,24287.25,628.00,912.13,904.79,2699.84,567.04,0.48,17.48,1.00,,
26/08/2023,0.00,0.00,0.00,0.00,0.00,50426.55,7.16,28.57,338.98,23363.98,610.00,912.60,895.40,2706.67,551.78,0.42,18.64,0.98,,
27/08/2023,49.99,9.58,1.63,1.16,3.26,50918.85,6.86,28.85,458.33,23759.76,627.00,920.55,896.96,2666.43,567.74,0.45,19.66,1.00,,
28/08/2023,49.45,9.34,1.59,1.18,3.62,50298.90,7.50,27.94,0.00,9937.68,288.00,866.42,871.78,1972.05,268.42,0.38,10.27,0.49,,
29/08/2023,49.72,8.83,1.42,1.24,3.36,49736.08,7.43,28.61,375.00,20099.55,619.00,924.73,899.03,2207.08,559.70,0.64,23.91,1.00,,
30/08/2023,51.73,8.25,1.66,1.11,3.58,50513.32,6.71,28.79,0.00,23652.04,629.00,917.93,889.15,2141.39,568.09,0.51,16.89,1.00,,
31/08/2023,49.15,8.57,1.60,1.25,3.90,50797.43,6.68,28.73,500.00,24244.88,627.00,909.79,889.88,2191.28,566.79,0.64,15.97,1.00,,
01/09/2023,49.62,8.46,1.61,1.17,2.98,48542.74,6.90,27.67,458.33,20948.69,603.00,892.83,889.22,2198.61,544.67,0.32,17.73,1.00,,
02/09/2023,40.61,8.32,1.50,1.18,4.22,45124.61,7.34,26.97,791.67,12485.41,583.00,871.33,903.97,2036.66,528.07,0.38,22.10,1.00,,
03/09/2023,51.13,7.52,1.76,0.85,3.92,45923.40,6.81,26.99,292.68,12107.92,585.00,870.95,905.98,2144.75,529.83,0.96,22.02,1.00,,
04/09/2023,50.41,9.27,1.43,1.16,3.64,47035.24,7.16,27.53,41.67,15117.77,597.00,876.57,897.65,2302.49,540.76,0.58,17.55,1.00,,
05/09/2023,47.95,9.48,1.39,1.20,3.70,49690.73,6.42,28.68,0.00,21104.52,627.00,890.30,881.64,2338.68,567.66,0.96,16.61,1.00,,
06/09/2023,49.56,8.85,1.46,1.08,3.56,49874.44,7.33,28.91,0.00,24000.14,626.00,887.59,868.45,2267.18,566.78,0.35,9.72,1.00,,
07/09/2023,50.20,9.12,1.37,1.13,3.40,42398.93,9.95,29.72,0.00,5696.90,145.00,833.93,0.00,1705.96,127.60,0.29,0.71,0.23,,
08/09/2023,0.00,0.00,0.00,0.00,0.00,0.00,0.00,0.00,0.00,0.00,0.00,0.00,0.00,0.00,0.00,0.32,-0.03,0.00,,
09/09/2023,0.00,0.00,0.00,0.00,0.00,0.00,0.00,0.00,0.00,0.00,0.00,0.00,0.00,0.00,0.00,0.26,-0.03,0.00,,
10/09/2023,0.00,0.00,0.00,0.00,0.00,0.00,0.00,0.00,0.00,0.00,0.00,0.00,0.00,0.00,0.00,0.22,-0.03,0.00,,
11/09/2023,0.00,0.00,0.00,0.00,0.00,0.00,0.00,0.00,0.00,0.00,0.00,0.00,0.00,0.00,0.00,0.26,-0.04,0.00,,
12/09/2023,0.00,0.00,0.00,0.00,0.00,0.00,0.00,0.00,0.00,0.00,0.00,0.00,0.00,0.00,0.00,0.32,-0.04,0.00,,
13/09/2023,0.00,0.00,0.00,0.00,0.00,0.00,6.27,25.35,0.00,0.00,156.00,779.95,917.51,1808.70,137.28,0.48,10.19,0.27,,
14/09/2023,50.10,9.80,1.44,1.24,3.58,47962.17,6.79,28.32,335.20,20613.67,629.00,838.72,899.38,1798.18,553.52,0.48,28.94,0.99,,
15/09/2023,50.15,9.87,1.36,1.02,3.64,49960.28,6.49,29.20,208.33,23633.18,638.00,844.46,883.95,1846.78,577.34,0.38,19.27,1.00,,
16/09/2023,0.00,0.00,0.00,0.00,0.00,49998.01,6.62,29.36,0.00,24147.33,641.00,857.32,891.88,1922.28,579.98,0.32,21.08,1.00,,
17/09/2023,0.00,0.00,0.00,0.00,0.00,49997.05,6.73,29.36,0.00,24990.64,640.00,870.09,894.06,1927.15,578.47,0.51,23.60,1.00,,
18/09/2023,50.17,10.22,1.27,0.86,4.50,47858.91,6.79,29.20,0.00,14934.64,394.00,830.00,874.41,1745.13,362.79,0.32,12.70,0.62,,
19/09/2023,0.00,0.00,0.00,0.00,0.00,0.00,0.00,0.00,0.00,0.00,0.00,0.00,0.00,0.00,0.00,0.26,0.04,0.00,,
20/09/2023,0.00,0.00,0.00,0.00,0.00,39388.13,6.70,27.20,0.00,18.41,166.00,871.71,920.88,1915.63,146.08,0.61,10.02,0.27,,
21/09/2023,49.13,10.82,1.27,0.87,3.60,49770.99,6.87,29.16,0.00,26570.63,650.00,907.07,896.53,1935.39,572.00,0.61,29.55,1.00,,
22/09/2023,51.33,10.08,1.24,0.81,3.74,49994.53,8.22,29.37,0.00,24479.63,629.00,898.60,893.09,1947.45,569.59,0.38,24.34,1.00,,
23/09/2023,52.34,9.54,1.27,0.96,3.82,50019.47,7.89,29.36,0.00,23626.81,626.00,922.60,894.39,1961.62,566.95,0.73,24.31,1.00,,
24/09/2023,52.11,9.01,1.28,0.97,4.30,50046.29,7.31,29.34,0.00,23559.93,630.00,932.88,900.23,1956.68,569.21,0.26,24.47,1.00,,
25/09/2023,52.66,8.57,1.27,0.98,3.40,49248.53,7.28,29.32,0.00,22044.81,619.00,941.13,903.17,1925.91,559.63,0.24,26.93,0.98,,
26/09/2023,51.33,8.55,1.23,0.96,3.26,50039.62,7.48,29.53,41.67,23626.64,633.00,954.42,906.24,1959.35,571.95,0.48,28.85,1.00,,
27/09/2023,54.92,8.48,1.23,0.91,3.86,50038.16,6.95,29.57,0.00,22893.12,638.00,960.62,902.17,1945.83,576.35,0.45,26.94,1.00,,
28/09/2023,53.12,8.66,1.39,1.03,4.10,50073.19,7.60,29.57,0.00,24024.58,641.00,963.28,900.61,1938.87,570.78,0.42,25.45,1.00,,
29/09/2023,51.64,9.01,1.16,1.07,3.44,50081.81,7.20,29.57,41.67,23505.28,636.00,960.48,906.06,1936.66,574.59,0.37,26.16,1.00,,
30/09/2023,51.93,8.55,1.27,0.88,3.46,50054.61,7.09,29.57,0.00,24019.31,627.00,961.35,899.47,1930.31,566.67,0.38,26.12,1.00,,
01/10/2023,49.10,9.08,1.28,0.81,4.02,49978.72,7.26,29.49,0.00,22067.18,633.00,959.65,899.01,1911.72,572.47,0.32,26.56,1.00,,
02/10/2023,50.00,8.98,1.22,0.82,3.44,50021.68,7.82,29.53,0.00,22550.04,630.00,960.45,900.17,1892.05,569.83,0.38,25.81,1.00,,
03/10/2023,45.81,10.04,0.97,1.42,3.08,50036.28,8.00,29.47,0.00,23201.01,628.00,956.60,898.61,1880.55,568.07,0.42,20.95,1.00,,
04/10/2023,50.04,8.39,1.17,0.96,3.40,50039.51,7.53,29.49,0.00,23739.06,632.00,957.53,899.22,1888.59,571.59,0.38,22.19,1.00,,
05/10/2023,51.29,8.84,1.14,0.79,3.32,50050.42,7.73,29.56,41.67,22988.81,631.00,961.07,901.14,1897.00,571.21,0.42,25.20,1.00,,
06/10/2023,51.96,8.80,1.13,0.80,3.20,50034.73,7.53,29.57,0.00,24250.63,633.00,952.93,893.19,1912.05,572.52,0.42,23.64,1.00,,
07/10/2023,49.53,8.75,1.15,0.77,3.80,50004.14,7.37,29.57,0.00,23165.87,634.00,953.92,899.31,1904.16,573.40,0.51,33.08,1.00,,
08/10/2023,48.78,8.39,1.18,0.47,3.76,50040.40,7.32,29.57,0.00,23259.74,635.00,950.35,901.25,1890.40,574.28,0.42,34.72,1.00,,
09/10/2023,51.60,9.10,1.16,1.04,3.80,50047.51,7.49,29.52,0.00,23670.05,632.00,951.24,903.35,1876.80,571.64,0.46,29.79,1.00,,
10/10/2023,50.78,9.28,1.14,1.46,3.40,50070.76,7.45,29.50,0.00,23928.87,632.00,959.60,899.43,1875.25,571.64,0.32,26.06,1.00,,
11/10/2023,51.64,9.13,1.21,1.30,3.56,49756.89,8.33,29.42,0.00,22618.99,624.00,962.34,900.47,1864.71,564.64,0.61,26.98,1.00,,
12/10/2023,49.61,9.05,1.44,1.31,3.27,47894.55,7.59,28.56,83.33,13542.28,610.00,965.73,904.17,1828.38,552.32,0.48,25.34,1.00,,
13/10/2023,49.86,9.31,1.16,1.34,4.12,48187.18,7.98,28.63,250.00,26760.72,605.00,947.10,899.54,1833.41,547.92,0.32,19.36,1.00,,
14/10/2023,52.03,9.79,1.10,1.41,3.58,50046.87,6.96,29.54,41.67,13251.21,642.00,960.97,900.27,1897.13,570.96,0.52,23.29,1.00,,
15/10/2023,50.71,9.37,1.32,1.17,3.78,50045.34,7.96,29.54,0.00,31831.70,635.00,955.05,898.82,1912.34,564.80,0.96,25.89,1.00,,
16/10/2023,51.25,9.02,1.28,1.12,3.98,50045.17,7.48,29.33,0.00,26342.82,624.00,942.95,895.19,1924.02,564.64,0.64,31.87,1.00,,
17/10/2023,50.77,9.03,1.30,1.12,3.48,50067.92,7.65,29.13,0.00,21576.11,619.00,935.00,899.87,1930.87,560.24,0.51,34.88,1.00,,
18/10/2023,52.06,8.29,1.41,1.01,3.88,50124.51,7.38,29.05,250.00,25009.86,618.00,937.35,903.96,1938.77,559.68,0.48,33.36,1.00,,
19/10/2023,53.11,8.73,1.37,1.07,3.80,48812.24,7.55,28.65,41.67,22500.31,617.00,931.76,904.55,1945.25,549.76,0.42,28.89,1.00,,
20/10/2023,52.88,8.86,1.32,1.17,3.96,48716.64,6.87,28.56,208.33,19608.45,611.00,921.39,900.55,1957.36,553.52,0.45,27.32,1.00,,
21/10/2023,51.69,8.59,1.37,1.13,3.48,50131.81,7.06,29.09,0.00,23667.96,622.00,920.47,902.56,2011.80,563.20,0.42,31.05,1.00,,
22/10/2023,51.96,8.59,1.45,1.15,3.82,48573.75,7.87,28.51,250.00,20811.01,603.00,911.85,907.06,1984.52,546.48,0.26,17.38,1.00,,
23/10/2023,50.82,9.08,1.40,1.07,3.50,48682.90,7.81,28.60,250.00,20388.27,615.00,907.32,904.95,2005.72,547.20,0.38,17.72,1.00,,
24/10/2023,53.49,8.82,1.28,1.16,3.26,47873.20,7.70,28.52,127.03,20513.54,594.00,896.57,912.99,2004.97,538.61,0.29,18.24,0.98,,
25/10/2023,51.84,8.66,1.22,1.17,3.92,49875.87,7.60,28.92,0.00,22867.75,614.00,903.21,907.76,2093.44,556.21,0.29,17.07,1.00,,
26/10/2023,53.40,8.98,1.34,1.12,4.28,50095.22,8.18,29.05,0.00,24493.11,626.00,903.83,906.25,2099.01,557.78,0.32,15.41,1.00,,
27/10/2023,51.75,8.86,1.27,1.06,3.76,50259.18,7.68,28.96,0.00,23725.72,618.00,906.95,905.75,2080.61,559.73,0.35,19.84,1.00,,
28/10/2023,51.49,8.58,1.20,1.00,2.82,50297.49,7.30,28.92,41.67,26203.39,621.00,910.13,910.58,2088.17,561.37,0.48,19.28,1.00,,
29/10/2023,50.51,8.80,1.27,0.93,3.84,50332.13,8.39,28.89,41.67,30190.20,612.00,900.06,912.64,2107.64,554.45,0.32,20.87,1.00,,
30/10/2023,53.57,8.20,1.11,0.85,3.58,50271.29,8.36,28.90,41.67,22210.12,612.00,893.93,913.43,2079.58,554.45,0.48,26.06,1.00,,
31/10/2023,53.85,8.31,1.13,1.04,3.14,47055.11,8.29,28.92,137.93,20954.72,588.00,879.03,888.22,1964.16,533.33,0.64,23.25,0.91,,
01/11/2023,0.00,0.00,0.00,0.00,0.00,49307.74,8.00,27.76,0.00,6115.48,254.00,845.94,888.27,2083.45,229.37,0.48,12.82,0.43,,
02/11/2023,50.25,8.32,1.12,0.95,3.20,50299.47,8.44,28.80,0.00,23803.45,612.00,890.05,912.85,2045.22,552.07,0.46,28.70,1.00,,
03/11/2023,50.14,8.32,1.17,0.93,3.38,50369.91,8.41,28.80,125.00,22754.63,612.00,896.44,913.13,2047.41,552.07,0.32,29.94,1.00,,
04/11/2023,51.17,8.27,1.08,0.91,3.76,50420.50,7.96,28.82,125.00,22921.33,623.00,898.38,913.89,2026.68,561.75,0.48,31.32,1.00,,
05/11/2023,51.95,8.28,1.11,0.95,3.36,50392.37,7.81,28.82,250.00,22930.42,625.00,896.30,913.31,2037.47,562.51,0.64,33.44,1.00,,
06/11/2023,50.79,8.60,1.15,1.10,4.16,50443.90,7.98,28.81,416.67,21739.41,622.00,892.84,915.72,2069.31,560.87,0.51,31.99,1.00,,
07/11/2023,50.70,8.38,1.17,0.97,3.16,50449.47,7.53,28.75,333.56,25444.84,624.00,893.28,914.93,2081.25,562.63,0.32,28.45,1.00,,
08/11/2023,53.94,8.60,1.19,1.03,3.18,50470.73,7.89,28.79,500.00,24315.68,622.00,893.93,915.67,2106.38,560.87,0.35,28.77,1.00,,
09/11/2023,52.86,8.36,1.17,0.98,3.92,50133.49,8.03,28.65,375.00,22936.87,618.00,896.96,914.88,2084.73,557.35,0.32,18.74,1.00,,
10/11/2023,51.21,8.66,1.12,1.00,3.00,50371.81,8.39,28.79,250.00,24169.25,619.00,891.85,913.00,2164.60,558.23,0.48,17.09,1.00,,
11/11/2023,52.77,8.55,1.20,1.03,3.78,50006.60,8.20,28.61,458.33,21905.77,624.00,886.36,912.14,2145.37,555.12,0.35,19.81,1.00,,
12/11/2023,51.02,8.37,1.19,0.99,3.98,50403.64,8.28,28.79,333.33,23442.67,627.00,877.49,914.83,2195.90,557.76,0.48,19.56,1.00,,
13/11/2023,54.82,9.07,1.28,0.91,3.96,50387.48,8.93,28.81,541.67,25033.17,616.00,876.44,914.90,2179.44,555.59,0.48,18.46,1.00,,
14/11/2023,50.58,8.46,1.36,0.92,3.22,50504.86,8.78,28.77,791.67,23820.70,616.00,874.42,915.31,2211.89,555.59,0.26,20.31,1.00,,
15/11/2023,50.94,9.66,1.33,0.97,3.56,50047.12,8.51,28.70,541.67,20539.14,616.00,882.60,916.79,2208.62,555.59,0.42,22.38,1.00,,
16/11/2023,52.71,9.70,1.34,1.00,4.12,50187.62,8.53,28.71,583.33,24731.45,621.00,886.28,915.68,2231.86,559.99,0.32,23.16,1.00,,
17/11/2023,49.34,9.64,1.23,0.95,3.52,46278.82,8.14,28.70,393.70,12187.03,324.00,868.07,871.15,1861.99,298.63,0.32,13.60,0.53,,
18/11/2023,48.71,9.51,1.22,1.13,3.60,0.00,8.00,27.24,0.00,1709.57,108.00,787.42,843.17,1492.79,108.55,0.48,7.40,0.19,,
19/11/2023,0.00,0.00,0.00,0.00,0.00,49534.09,7.76,28.64,334.73,21022.12,622.00,855.52,913.24,2115.44,560.87,0.42,28.77,1.00,,
20/11/2023,53.29,8.24,0.94,0.87,2.98,50249.18,7.94,28.83,208.33,16169.17,628.00,887.81,914.61,2129.99,566.15,0.49,25.93,1.00,,
21/11/2023,52.62,11.48,1.34,1.22,3.46,50241.01,8.31,28.86,250.00,31785.75,625.00,897.87,912.07,2129.83,564.25,0.48,26.60,1.00,,
22/11/2023,49.38,11.49,1.27,1.01,4.24,49937.28,8.37,28.75,41.67,21584.15,631.00,902.48,909.33,1939.27,561.28,0.00,27.04,1.00,,
23/11/2023,52.99,10.74,1.22,0.99,4.06,50190.04,8.34,28.76,125.00,23417.01,631.00,893.80,914.89,2160.45,561.98,0.72,25.18,1.00,,
24/11/2023,46.26,9.94,1.30,1.23,5.18,50421.37,8.39,28.63,791.67,26059.85,628.00,880.42,913.88,2194.51,558.64,0.00,27.46,1.00,,
25/11/2023,49.91,10.32,1.39,1.42,3.80,50090.48,8.77,28.58,875.00,25094.62,624.00,893.32,913.61,2181.21,555.12,0.32,24.02,1.00,,
26/11/2023,48.28,10.50,1.34,1.36,3.36,50350.34,8.37,28.67,375.00,20643.75,629.00,884.53,913.61,2229.56,559.52,0.42,25.61,1.00,,
27/11/2023,47.66,10.48,1.39,1.45,3.34,50340.15,8.53,28.67,291.67,23553.08,628.00,886.84,912.86,2254.98,559.07,0.42,23.43,1.00,,
28/11/2023,53.11,10.64,1.44,1.41,4.14,50568.87,8.69,28.77,125.00,25038.97,624.00,886.50,911.30,2301.25,555.12,0.38,24.13,1.00,,
29/11/2023,48.27,10.63,1.35,1.47,3.84,50694.27,7.93,28.82,83.33,22394.83,630.00,893.12,912.31,2294.78,560.82,0.45,21.70,1.00,,
30/11/2023,49.83,10.62,1.23,1.49,2.96,50483.44,8.48,28.80,458.33,27184.63,626.00,890.73,912.97,2350.21,556.88,0.45,24.53,1.00,,
01/12/2023,49.22,10.53,1.28,1.51,0.00,50951.02,8.17,28.84,416.67,24047.40,629.00,900.69,912.02,2403.35,559.52,0.48,28.77,1.00,,
02/12/2023,48.22,11.05,1.30,1.63,4.30,51352.76,8.22,28.85,83.33,21119.92,629.00,902.56,913.19,2486.39,559.52,0.38,25.00,1.00,,
03/12/2023,49.92,10.88,1.25,1.57,4.58,51287.00,8.16,28.87,583.33,25423.66,630.00,904.24,910.18,2457.03,560.40,0.29,22.37,1.00,,
04/12/2023,50.43,10.90,1.31,1.61,4.30,51231.97,8.52,28.86,375.00,25626.72,627.00,899.80,910.74,2495.42,557.58,0.48,23.32,1.00,,
05/12/2023,49.00,11.28,1.34,1.55,4.54,51428.97,8.35,28.83,666.67,20932.07,628.00,901.20,906.63,2525.63,558.68,0.42,23.86,1.00,,
06/12/2023,49.64,10.82,1.36,1.65,3.72,51318.72,7.60,28.76,1208.33,20986.27,631.00,892.54,897.98,2474.66,561.92,0.58,23.17,1.00,,
07/12/2023,49.68,11.16,1.38,1.72,3.82,51376.88,7.58,28.75,1333.33,25885.11,631.00,897.81,896.01,2530.41,561.38,0.83,24.36,1.00,,
08/12/2023,47.40,10.06,1.31,1.62,4.18,51333.25,7.53,28.57,1250.00,29157.52,628.00,891.37,893.67,2568.04,558.48,0.19,24.24,1.00,,
09/12/2023,45.88,10.30,1.31,1.74,3.44,51456.15,7.35,28.44,1000.00,23777.06,632.00,894.40,887.43,2546.06,556.16,0.58,23.74,1.00,,
10/12/2023,46.47,9.91,1.21,1.72,3.90,51483.06,7.86,28.40,916.67,19610.15,621.00,885.42,891.80,2578.09,552.48,0.96,25.26,1.00,,
11/12/2023,57.20,6.49,1.54,0.77,2.84,50899.31,8.08,28.07,583.33,26910.46,613.00,880.56,892.20,2576.06,545.44,0.51,11.69,1.00,,
12/12/2023,53.86,7.61,1.01,0.67,4.34,50479.57,7.90,28.10,708.33,23335.69,615.00,883.23,887.32,2525.05,547.20,0.80,11.24,1.00,,
13/12/2023,48.78,9.74,1.22,1.46,4.40,50538.54,7.80,28.12,666.67,26384.48,616.00,887.03,894.22,2554.01,548.08,0.26,10.17,1.00,,
14/12/2023,53.62,10.86,1.33,1.66,3.86,50421.81,7.94,27.75,583.33,23484.38,606.00,887.41,893.15,2531.10,539.78,0.48,20.77,1.00,,
15/12/2023,48.04,9.59,1.18,1.38,4.36,50338.11,7.96,27.77,583.33,31198.17,606.00,884.99,888.20,2520.11,539.98,0.64,24.60,1.00,,
16/12/2023,47.97,9.71,1.13,1.38,3.30,50460.45,8.81,27.91,1083.33,25813.98,603.00,890.56,889.93,2486.61,537.56,0.42,22.94,1.00,,
17/12/2023,49.81,9.51,1.06,1.33,4.40,50455.50,8.45,28.01,916.67,25438.81,609.00,890.64,895.55,2464.45,542.12,0.35,24.08,1.00,,
18/12/2023,49.74,9.26,1.07,1.36,3.12,49810.43,8.45,28.14,928.92,22674.23,603.00,885.56,900.25,2536.79,537.08,0.48,25.49,0.99,,
19/12/2023,50.35,9.77,1.10,1.34,3.76,50358.21,8.73,28.19,1333.33,24597.20,611.00,881.96,897.34,2560.79,543.78,0.21,22.41,1.00,,
20/12/2023,50.11,9.71,1.11,1.35,3.10,50314.27,8.44,28.23,1791.67,25554.76,612.00,879.84,899.48,2541.86,546.16,0.58,22.00,1.00,,
21/12/2023,47.74,10.31,1.17,1.21,2.82,50321.21,8.38,28.33,1878.91,24180.04,615.00,878.41,898.87,2528.36,547.20,0.00,25.01,1.00,,
22/12/2023,47.21,9.87,1.16,1.10,4.02,50465.73,8.49,28.29,2041.67,26652.86,609.00,880.38,902.16,2556.03,542.28,0.26,24.93,1.00,,
23/12/2023,49.76,10.71,1.22,1.08,3.36,50436.53,8.45,28.36,2045.93,24286.59,609.00,879.83,896.37,2543.13,541.96,0.26,25.42,1.00,,
24/12/2023,50.10,10.11,1.23,1.04,3.68,50215.79,8.27,28.28,2333.33,28400.10,610.00,876.16,901.43,2531.97,543.32,0.51,26.88,1.00,,
25/12/2023,48.86,10.63,1.30,1.05,3.52,50127.23,8.26,28.27,1958.33,23984.54,609.00,881.03,900.81,2524.40,542.92,0.32,27.46,1.00,,
26/12/2023,49.71,10.71,1.24,1.05,3.32,50196.76,8.15,28.39,1795.41,22905.89,612.00,887.24,896.30,2510.14,544.72,0.00,30.27,1.00,,
27/12/2023,50.01,10.22,1.26,1.03,3.18,50513.22,8.09,28.50,1625.00,24668.56,617.00,891.45,897.67,2518.39,548.38,0.48,34.65,1.00,,
28/12/2023,53.74,11.23,1.37,1.07,3.48,50315.49,8.02,28.40,1752.43,25088.07,613.00,903.63,898.70,2531.47,545.94,0.51,26.82,1.00,,
29/12/2023,48.79,10.31,1.26,0.94,3.36,50299.40,8.26,28.55,1672.47,28144.06,614.00,901.59,894.96,2528.52,546.78,0.70,33.72,1.00,,
30/12/2023,51.06,10.87,1.29,1.06,3.10,50402.34,8.05,28.60,1458.33,20103.69,618.00,903.69,894.30,2490.54,550.48,0.48,33.11,1.00,,
31/12/2023,49.15,10.42,1.26,0.97,3.18,50304.54,8.36,28.48,1333.33,20766.75,605.00,907.01,897.92,2522.88,538.40,0.64,25.55,1.00,,
01/01/2024,50.91,10.68,1.23,1.00,3.02,50321.90,8.40,28.72,1000.00,27133.17,619.00,913.86,886.37,2480.65,550.52,0.70,31.36,1.00,,
02/01/2024,48.52,10.24,1.17,1.08,3.26,50446.78,8.12,28.61,1166.67,25209.44,618.00,910.94,891.46,2482.75,550.06,0.64,33.06,1.00,,
03/01/2024,48.80,10.06,0.46,1.09,3.42,49465.47,8.36,28.23,1250.00,24369.96,608.00,909.56,892.40,2406.39,541.20,0.96,29.03,1.00,,
04/01/2024,47.89,9.42,1.03,1.06,2.70,48518.45,7.94,28.10,1333.33,26710.97,608.00,917.93,894.65,2397.63,541.54,0.64,32.51,1.00,,
05/01/2024,48.02,10.16,1.15,1.04,3.20,48593.64,8.22,28.27,1250.00,26299.41,610.00,911.35,899.57,2429.12,543.16,0.80,28.45,1.00,,
