Repository: josejhc/Roasting-Process-Simulator_GrupoMexico

File: data_bases/ffinal.csv (part 8 of 10)
Día,Zn,Fe,Cu,Pb,Ins.,Flujo de aire al Tostador,Humedad conc,Conc. humedo alimentado (ton/hr),Agua alim. al Tostador (Lts/hr),Oxigeno consumido (m3),Concentrado Tostado,Temp. Garganta,Prom. Cama Tostador,Presion caja de viento,Produccion de calcina,Temp. Amb. Prom *,Días Tostador,delta_P,ciclo_operativo
28/11/2022,48.48,9.86,1.04,1.14,4.18,49731.54,9.43,30.17,0.00,23962.08,629.00,948.86,895.12,1940.47,568.15,41.65,1.00,-3.62,20.00
29/11/2022,47.94,9.75,0.98,1.17,4.14,49691.77,9.41,30.26,0.00,25466.84,631.00,943.13,894.30,1925.50,569.78,40.45,1.00,-14.97,20.00
30/11/2022,0.00,0.00,0.00,0.00,0.00,49503.28,9.46,30.35,0.00,26706.75,632.00,945.23,893.29,1916.20,570.66,37.24,1.00,Error,20.00
01/12/2022,50.03,9.60,0.88,1.04,3.62,49181.86,9.43,30.06,0.00,25459.99,634.00,934.82,892.78,1914.81,572.42,36.08,1.00,-10.69,20.00
02/12/2022,51.29,8.14,1.15,1.03,4.08,49095.34,9.57,29.96,0.00,23506.95,631.00,929.49,889.15,1941.80,570.10,35.63,1.00,26.99,20.00
03/12/2022,51.94,7.66,1.15,1.00,4.14,49135.00,9.45,29.97,0.00,24274.65,631.00,935.53,893.08,1962.06,571.06,36.56,1.00,20.26,20.00
04/12/2022,50.96,7.76,1.16,0.97,4.64,49166.69,9.39,29.86,0.00,23376.49,629.00,937.53,898.95,1971.27,569.30,35.43,1.00,9.20,20.00
05/12/2022,49.73,7.69,1.17,1.01,5.40,49575.37,9.50,29.60,0.00,24464.11,623.00,941.22,908.85,1977.68,564.02,32.93,1.00,6.41,20.00
06/12/2022,50.51,8.92,1.30,1.02,4.00,49885.53,9.23,29.66,1125.00,23898.40,626.00,923.32,908.64,2040.68,566.66,34.56,1.00,63.00,20.00
07/12/2022,48.13,9.16,1.29,1.21,4.02,50230.19,9.28,29.58,1125.00,22455.85,634.00,909.24,908.51,2060.11,574.56,32.52,1.00,19.43,20.00
08/12/2022,51.03,9.62,1.33,1.27,4.54,50134.52,9.32,29.62,333.33,23926.26,636.00,928.63,904.28,2029.41,574.99,40.45,1.00,-30.69,20.00
09/12/2022,47.48,9.75,1.16,1.34,4.18,50137.02,9.46,29.68,0.00,25679.13,635.00,937.69,901.63,1994.74,575.44,40.16,1.00,-34.67,20.00
10/12/2022,47.21,9.90,1.15,1.30,4.04,50171.01,7.80,29.59,0.00,23716.35,645.00,941.07,906.11,2013.31,584.24,42.73,1.00,18.57,20.00
11/12/2022,48.23,9.82,1.24,1.33,4.16,49624.85,8.91,29.33,0.00,24072.86,632.00,924.91,906.88,2000.79,572.27,36.09,1.00,-12.52,20.00
12/12/2022,48.62,9.77,1.19,1.43,4.18,49145.96,9.23,29.33,0.00,23847.32,630.00,917.35,903.92,2010.19,570.19,35.22,1.00,9.40,20.00
13/12/2022,47.67,10.39,1.14,0.43,3.62,49150.46,9.32,29.36,0.00,24554.90,630.00,917.87,895.00,2004.70,570.19,37.44,1.00,-5.49,20.00
14/12/2022,46.96,10.55,1.15,1.42,4.38,47593.78,9.38,29.00,0.00,22599.17,609.00,910.36,899.37,2002.92,551.71,36.64,0.98,-1.78,20.00
15/12/2022,45.18,9.71,1.16,1.24,4.00,48379.36,9.48,29.03,0.00,22259.87,618.00,900.92,904.71,2031.07,560.19,27.74,1.00,28.16,20.00
16/12/2022,48.43,9.73,0.88,1.04,4.40,49135.63,9.11,29.33,0.00,24794.54,629.00,888.53,905.32,2052.29,570.79,36.33,1.00,21.22,20.00
17/12/2022,48.59,9.77,1.11,1.13,4.60,49152.93,9.36,29.34,0.00,23237.60,627.00,882.46,903.42,2016.32,569.03,35.93,1.00,-35.97,20.00
18/12/2022,47.10,9.49,1.19,0.95,4.50,49092.69,9.47,29.36,0.00,24916.30,627.00,880.58,899.82,2013.14,569.03,38.27,1.00,-3.18,20.00
19/12/2022,47.20,9.39,1.18,0.92,4.12,49321.97,9.18,29.24,0.00,23688.68,626.00,897.54,906.29,2006.31,568.28,37.99,1.00,-6.83,20.00
20/12/2022,50.05,10.50,1.06,1.09,4.20,49157.87,9.29,29.32,0.00,24322.44,629.00,907.85,905.32,2026.00,569.82,37.51,1.00,19.69,20.00
21/12/2022,51.29,10.60,0.97,1.12,4.24,49170.65,8.26,29.29,0.00,26196.65,635.00,910.81,907.06,2043.63,575.10,37.87,1.00,17.63,20.00
22/12/2022,51.31,10.54,0.91,1.14,4.20,49107.03,9.47,29.30,0.00,24012.03,622.00,913.26,906.26,2042.03,568.40,38.19,1.00,-1.60,20.00
23/12/2022,47.85,9.98,0.89,1.12,3.84,49154.15,9.36,29.06,0.00,24516.87,632.00,903.03,892.28,2024.79,573.20,28.72,1.00,-17.24,20.00
24/12/2022,46.97,10.09,0.89,1.15,4.18,47646.35,9.33,28.45,0.00,21516.19,601.00,884.21,892.17,1982.23,555.46,34.06,0.99,-42.56,20.00
25/12/2022,50.29,9.32,0.91,1.12,3.62,49156.89,9.38,28.97,0.00,24337.14,641.00,891.27,898.64,2005.03,570.08,33.83,1.00,22.80,20.00
26/12/2022,49.17,9.40,0.89,1.10,3.62,49142.21,9.41,28.95,0.00,24221.30,627.00,890.28,901.66,2032.33,571.01,26.89,1.00,27.30,20.00
27/12/2022,49.51,9.53,0.91,1.02,4.32,49158.30,9.38,28.97,0.00,24326.83,428.00,883.60,895.72,2005.30,395.29,25.49,1.00,-27.02,20.00
28/12/2022,51.82,9.01,0.86,1.17,3.98,46909.81,8.58,28.74,0.00,21313.21,602.00,902.48,899.38,1943.90,549.81,24.79,0.96,-61.40,20.00
29/12/2022,51.94,8.56,0.81,1.15,3.40,49150.08,9.32,28.96,0.00,26630.27,627.00,919.84,907.48,2041.25,571.81,32.76,1.00,97.35,20.00
30/12/2022,50.66,9.09,1.00,1.45,4.06,49201.77,9.40,28.85,0.00,20786.49,624.00,909.82,911.29,2069.67,569.08,28.97,1.00,28.42,20.00
31/12/2022,48.00,9.18,1.11,1.48,3.70,49187.17,9.42,28.93,0.00,27317.63,626.00,907.99,908.95,2106.08,570.84,21.08,1.00,36.41,20.00
01/01/2023,49.99,8.62,1.07,1.44,3.90,49222.30,9.36,28.86,0.00,25338.28,624.00,895.65,908.59,2130.82,569.08,37.39,1.00,24.74,20.00
02/01/2023,50.29,8.71,1.07,1.48,3.88,49562.40,9.36,28.91,0.00,24822.94,625.00,886.15,903.70,2166.62,569.96,35.37,1.00,35.80,20.00
03/01/2023,49.38,9.11,1.16,1.73,3.86,50140.85,9.42,28.74,0.00,25232.72,625.00,878.42,895.22,2165.15,569.96,26.28,1.00,-1.48,20.00
04/01/2023,51.51,8.70,1.09,1.11,3.76,50140.05,9.52,28.57,0.00,24772.60,621.00,867.25,894.11,2157.34,566.44,19.30,1.00,-7.81,20.00
05/01/2023,51.52,8.56,1.06,1.13,3.58,50125.01,9.48,28.57,0.00,23741.27,626.00,874.03,888.37,2088.86,565.90,22.91,1.00,-68.47,20.00
06/01/2023,49.55,8.74,1.26,1.20,4.18,50131.43,9.21,28.57,0.00,25701.90,623.00,881.98,898.99,2108.43,568.20,23.39,1.00,19.56,20.00
07/01/2023,51.42,8.61,1.19,1.11,4.02,50125.20,9.41,28.56,0.00,25547.86,626.00,883.94,896.52,2113.64,565.84,27.47,1.00,5.21,20.00
08/01/2023,49.38,8.52,1.19,1.02,4.14,50137.03,9.64,28.56,0.00,24488.95,625.00,882.99,892.38,2116.68,564.97,21.17,1.00,3.04,20.00
09/01/2023,49.90,8.59,1.22,1.02,4.12,47771.53,9.31,28.26,0.00,21539.92,599.00,869.43,895.34,2070.99,543.53,19.09,0.97,-45.69,20.00
10/01/2023,48.76,8.99,1.12,1.06,3.40,50122.10,9.34,28.54,0.00,25464.55,625.00,873.16,899.93,2148.24,565.99,17.16,1.00,77.26,20.00
11/01/2023,49.66,8.72,1.17,0.96,4.60,50132.83,9.44,28.55,0.00,24346.65,625.00,863.79,899.81,2178.85,565.99,20.98,1.00,30.61,20.00
12/01/2023,48.96,8.68,1.15,0.98,4.50,50138.49,9.55,28.53,0.00,27284.61,624.00,860.13,896.24,2208.18,564.73,29.26,1.00,29.33,20.00
13/01/2023,49.54,8.81,1.15,1.16,4.38,49103.26,9.18,28.21,0.00,14104.08,620.00,853.40,895.86,2190.15,561.37,28.18,1.00,-18.03,20.00
14/01/2023,48.48,8.79,1.15,1.14,4.50,50123.69,9.45,28.60,0.00,30111.06,627.00,854.89,896.09,2185.29,566.37,27.79,1.00,-4.86,20.00
15/01/2023,47.61,9.10,1.16,1.14,4.68,49292.84,9.48,28.56,0.00,16383.70,626.00,858.45,897.93,2197.18,565.49,25.33,1.00,11.89,20.00
16/01/2023,47.83,9.00,1.14,1.16,6.06,48690.36,9.50,28.41,0.00,32324.84,623.00,893.56,895.59,2204.79,562.85,25.88,1.00,7.61,20.00
17/01/2023,48.94,4.96,1.08,0.97,5.46,48695.22,9.26,28.42,0.00,31231.05,625.00,894.64,899.32,2212.46,564.81,26.13,1.00,7.67,20.00
18/01/2023,47.02,9.00,1.13,0.88,4.64,47365.02,9.48,28.34,0.00,16443.11,611.00,891.97,902.32,2192.86,552.85,26.79,0.98,-19.60,20.00
19/01/2023,51.46,8.73,1.08,0.94,3.98,49182.43,9.38,28.57,0.00,24054.96,628.00,889.81,891.73,2242.21,566.36,22.63,1.00,49.36,20.00
20/01/2023,50.29,8.41,1.04,0.95,4.10,49142.92,9.18,28.55,0.00,23419.67,622.00,895.10,903.79,2233.37,561.88,22.02,1.00,-8.85,20.00
21/01/2023,49.45,8.45,1.11,1.00,4.02,49174.07,9.37,28.87,0.00,25610.80,627.00,897.17,906.44,2243.08,566.68,32.95,1.00,9.71,20.00
22/01/2023,52.67,8.61,0.89,0.89,3.74,49170.66,9.38,28.90,0.00,25377.78,629.00,894.77,908.01,2259.42,567.74,19.42,1.00,16.34,20.00
23/01/2023,52.89,8.60,1.10,0.89,3.70,49833.35,9.56,29.08,0.00,25345.84,625.00,895.33,911.52,2276.88,564.48,22.54,1.00,17.46,20.00
24/01/2023,53.75,8.59,1.57,1.09,3.78,50148.39,9.18,29.24,0.00,26476.59,630.00,898.99,909.76,2325.80,569.87,14.20,1.00,48.92,20.00
25/01/2023,49.30,7.91,1.45,1.04,5.14,50073.75,9.36,29.47,0.00,21984.29,634.00,889.61,904.35,2355.23,573.67,13.61,1.00,29.43,20.00
26/01/2023,49.37,8.05,1.60,1.36,4.70,43713.25,9.34,28.53,0.00,8654.02,376.00,871.41,899.48,2102.16,345.75,11.41,0.61,-253.07,20.00
27/01/2023,0.00,0.00,0.00,0.00,0.00,44995.00,8.45,35.70,0.00,0.00,254.00,840.57,933.92,2270.84,223.52,10.50,0.38,Error,20.00
28/01/2023,53.54,7.39,1.10,0.87,3.22,45278.26,9.17,26.89,0.00,6824.36,595.00,854.99,921.52,2268.39,523.60,23.86,1.00,166.23,20.00
29/01/2023,50.28,7.13,1.01,0.58,3.44,50177.59,8.78,28.77,0.00,20955.54,622.00,869.85,911.79,2354.86,564.14,22.50,1.00,86.46,20.00
30/01/2023,48.42,7.29,1.20,0.83,4.68,50171.11,8.13,28.92,0.00,23754.66,630.00,883.58,905.89,2338.21,570.55,32.18,1.00,-16.64,20.00
31/01/2023,51.67,8.04,1.37,1.13,3.89,49938.98,8.96,29.20,0.00,22119.65,631.00,888.10,908.69,2296.76,570.48,30.46,1.00,-41.45,20.00
01/02/2023,52.92,7.93,1.18,0.80,3.72,49986.17,9.09,29.55,0.00,19894.00,632.00,902.31,902.84,2256.94,571.16,35.37,1.00,-39.82,20.00
02/02/2023,51.29,7.97,1.13,0.94,3.80,50247.06,8.95,29.63,0.00,17607.70,635.00,912.18,899.35,2264.62,573.40,33.65,1.00,7.68,20.00
03/02/2023,51.66,7.85,1.31,1.00,4.00,50366.51,8.90,29.57,0.00,19080.57,634.00,902.98,907.42,2267.03,573.28,33.27,1.00,2.41,20.00
04/02/2023,51.67,7.82,1.36,1.07,3.90,50527.73,9.03,29.71,0.00,17956.73,631.00,947.58,911.72,2235.44,570.63,30.84,1.00,-31.59,20.00
05/02/2023,50.54,7.91,1.31,1.00,2.94,50410.53,8.86,29.96,0.00,19155.58,638.00,923.64,909.13,2244.33,575.99,30.08,1.00,8.89,20.00
06/02/2023,51.58,8.43,1.35,1.05,3.52,50613.44,8.56,29.79,0.00,18450.21,637.00,915.88,910.36,2260.42,575.21,31.99,1.00,16.09,20.00
07/02/2023,50.24,7.99,1.38,1.02,3.96,50287.75,8.53,30.08,0.00,19378.86,639.00,903.41,906.04,2277.34,575.16,34.04,1.00,16.91,20.00
08/02/2023,48.10,8.34,1.42,0.97,4.00,50293.27,8.13,29.93,0.00,19090.88,637.00,892.35,910.50,2297.23,574.80,30.19,1.00,19.89,20.00
09/02/2023,49.01,8.25,1.49,0.97,4.06,50149.38,8.46,29.93,0.00,18336.63,628.00,880.62,915.93,2342.44,566.61,28.80,1.00,45.21,20.00
10/02/2023,50.42,7.35,1.34,1.05,4.32,50188.06,8.58,29.75,0.00,16780.08,622.00,871.43,915.49,2378.91,562.51,29.81,1.00,36.46,20.00
11/02/2023,52.14,7.38,1.41,0.98,3.54,50237.25,8.13,29.64,0.00,16621.96,623.00,859.06,910.39,2364.23,562.81,26.24,1.00,-14.68,20.00
12/02/2023,53.05,7.53,1.25,1.00,4.02,50280.04,8.22,29.57,0.00,19848.92,621.00,852.66,914.85,2362.89,561.15,30.95,1.00,-1.34,20.00
13/02/2023,52.70,7.49,1.31,0.88,3.96,50255.49,8.39,29.46,0.00,18323.52,617.00,850.58,912.95,2377.52,557.81,32.33,1.00,14.63,20.00
14/02/2023,50.31,7.56,1.22,1.20,5.36,50024.26,8.11,28.98,0.00,17093.78,610.00,823.56,911.74,2342.75,550.35,38.61,1.00,-34.77,20.00
15/02/2023,49.83,8.21,1.11,1.30,5.78,50395.45,8.14,29.32,0.00,17280.75,618.00,894.14,914.26,2345.28,556.87,36.47,1.00,2.53,20.00
16/02/2023,51.18,7.74,1.27,1.31,0.00,50358.69,8.09,29.15,0.00,17782.92,615.00,911.36,913.35,2385.45,554.05,30.23,1.00,40.17,20.00
17/02/2023,47.61,7.56,1.11,1.18,3.38,50324.67,8.11,29.00,0.00,17441.42,611.00,903.16,905.29,2425.68,550.55,34.52,1.00,40.23,20.00
18/02/2023,50.13,8.35,1.20,1.54,0.02,50246.60,8.27,28.97,0.00,20773.35,608.00,902.03,905.11,2437.62,548.91,31.36,1.00,11.93,20.00
19/02/2023,49.27,7.73,1.17,1.57,3.92,50266.75,8.29,28.97,0.00,20633.89,608.00,894.98,910.90,2453.34,549.35,33.17,1.00,15.73,20.00
20/02/2023,49.97,9.12,1.56,1.63,3.94,50269.21,8.27,29.03,0.00,19667.38,609.00,890.10,910.33,2393.91,550.91,34.60,1.00,-59.43,20.00
21/02/2023,50.23,8.95,1.29,0.83,3.16,50188.84,8.19,29.08,0.00,20086.44,611.00,884.12,908.81,2405.99,552.19,33.05,1.00,12.08,20.00
22/02/2023,49.85,8.82,1.30,0.86,4.08,50257.44,8.32,29.60,0.00,20077.69,621.00,892.27,911.75,2449.81,561.17,34.23,1.00,43.81,20.00
23/02/2023,49.74,8.89,1.32,0.92,3.68,50183.72,8.01,29.64,0.00,20082.59,624.00,927.61,912.60,2435.21,564.08,36.87,1.00,-14.59,20.00
24/02/2023,49.92,8.84,1.31,0.87,3.92,49959.78,7.98,29.56,0.00,21718.40,621.00,932.50,912.26,2420.13,563.06,33.48,1.00,-15.08,20.00
25/02/2023,51.41,8.36,1.16,0.77,3.56,50236.73,8.20,29.62,0.00,22560.54,621.00,929.11,915.14,2455.71,562.32,32.50,1.00,35.58,20.00
26/02/2023,49.97,8.95,0.94,0.45,3.52,50218.50,8.05,29.67,0.00,21374.07,623.00,936.89,915.18,2465.46,564.08,37.40,1.00,9.75,20.00
27/02/2023,49.14,8.73,0.94,0.75,3.32,50164.33,7.69,29.73,0.00,19374.61,541.00,924.35,886.13,2191.17,492.05,29.94,0.87,-274.28,20.00
28/02/2023,0.00,0.00,0.00,0.00,0.00,0.00,0.00,0.00,0.00,0.00,0.00,0.00,0.00,0.00,16.45,1.04,0.00,Error,20.00
01/03/2023,0.00,0.00,0.00,0.00,0.00,0.00,8.50,26.30,0.00,881.08,102.00,879.36,850.85,1584.76,89.76,7.15,0.20,Error,20.00
02/03/2023,49.66,9.25,0.99,0.87,2.96,49035.25,7.23,29.07,0.00,18034.94,625.00,939.77,910.40,2249.18,550.00,35.38,0.99,58.00,20.00
03/03/2023,49.15,9.14,0.85,0.82,3.48,50181.33,7.54,29.57,0.00,22127.78,636.00,976.49,905.75,2279.85,564.78,39.66,1.00,30.67,20.00
04/03/2023,51.33,8.42,1.02,0.79,3.36,49333.69,8.51,29.14,0.00,21514.15,608.00,962.33,896.71,2216.55,551.00,37.53,1.00,-63.30,20.00
05/03/2023,50.76,8.72,0.85,1.05,3.00,49548.30,8.76,29.37,0.00,18654.57,611.00,942.56,904.68,2190.63,554.14,31.50,1.00,-25.92,20.00
06/03/2023,50.97,8.66,0.86,0.91,2.80,49631.19,9.27,29.52,0.00,20652.44,611.00,944.92,901.84,2206.52,553.74,31.66,1.00,15.89,20.00
07/03/2023,51.50,8.31,0.93,1.17,3.28,48900.05,9.27,29.38,0.00,19618.93,608.00,931.93,902.31,2237.82,551.35,29.57,1.00,31.30,20.00
08/03/2023,51.33,8.40,1.11,0.83,3.34,49267.03,9.34,29.59,0.00,20395.80,615.00,930.35,911.99,2140.45,557.61,30.70,1.00,-97.37,20.00
09/03/2023,51.96,8.61,1.20,1.33,3.44,49574.18,9.28,29.65,0.00,20150.52,618.00,915.91,914.08,2186.86,559.40,25.78,1.00,46.41,20.00
10/03/2023,50.56,8.87,1.27,0.94,3.56,50083.81,9.35,29.81,0.00,19540.44,620.00,906.37,915.89,2217.24,561.56,27.83,1.00,30.38,20.00
11/03/2023,50.44,8.30,0.97,0.85,3.42,50073.66,9.24,29.80,0.00,20985.13,623.00,906.76,915.81,2227.33,561.88,35.99,1.00,10.10,20.00
12/03/2023,49.83,8.79,0.90,1.23,3.56,50150.65,9.18,29.82,0.00,14265.86,624.00,902.61,915.55,2265.34,562.65,36.76,1.00,38.00,20.00
13/03/2023,46.95,8.06,0.91,1.06,3.36,49552.81,8.95,29.64,0.00,27274.22,630.00,887.14,911.41,2261.62,559.41,30.54,1.00,-3.71,20.00
14/03/2023,50.43,9.01,1.11,1.03,2.92,44879.15,8.95,28.46,0.00,15307.27,563.00,895.14,910.56,2092.52,507.97,31.39,0.95,-169.10,20.00
15/03/2023,51.06,8.70,1.24,0.86,3.70,48923.50,9.08,29.17,0.00,16544.06,612.00,909.41,914.31,2267.06,550.11,34.93,1.00,174.53,20.00
16/03/2023,51.87,8.06,1.12,1.04,3.46,49466.22,9.01,29.35,0.00,17360.21,612.00,914.09,910.30,2325.61,554.94,37.96,1.00,58.56,20.00
17/03/2023,53.44,7.62,1.01,1.52,3.30,46535.78,8.77,28.51,0.00,18908.80,582.00,914.73,911.89,2200.63,529.06,38.22,0.98,-124.99,20.00
18/03/2023,51.90,6.72,0.84,1.54,2.48,49136.60,9.15,29.55,0.00,21952.64,610.00,945.21,908.02,2299.74,549.87,38.56,0.99,99.11,20.00
19/03/2023,51.05,7.15,1.03,1.26,2.46,49416.63,8.36,29.96,0.00,19799.25,642.00,941.98,896.54,2311.30,570.00,32.68,1.00,11.55,20.00
20/03/2023,53.21,7.58,0.98,1.65,2.78,49575.40,8.49,29.93,0.00,20069.28,632.00,957.23,901.19,2291.08,568.93,39.63,1.00,-20.22,20.00
21/03/2023,49.92,7.41,1.03,1.46,2.96,49736.72,9.20,29.62,0.00,20340.84,620.00,965.19,902.01,2295.58,558.87,35.75,1.00,4.51,20.00
22/03/2023,51.73,7.25,0.97,1.67,3.76,48425.31,8.45,29.58,0.00,19963.43,611.00,957.40,901.75,2232.33,550.85,31.38,0.98,-63.25,20.00
23/03/2023,51.30,7.42,1.03,1.52,3.38,49977.52,8.79,29.63,0.00,21348.72,623.00,962.49,901.12,2287.93,561.29,32.25,1.00,55.60,20.00
24/03/2023,52.37,7.58,0.95,1.56,3.08,50113.06,9.31,29.77,0.00,20372.90,621.00,963.01,901.01,2291.11,560.69,36.11,1.00,3.19,20.00
25/03/2023,49.13,7.32,1.00,1.43,4.26,50201.82,8.84,29.69,0.00,19632.98,623.00,948.26,901.95,2316.69,562.25,32.93,1.00,25.57,20.00
26/03/2023,56.93,7.13,0.95,1.31,2.78,50142.35,8.67,29.83,0.00,21257.68,626.00,923.43,904.26,2341.14,566.01,38.87,1.00,24.45,20.00
27/03/2023,45.01,6.95,0.93,1.20,3.56,50182.38,8.90,29.93,0.00,22045.09,625.00,917.71,898.83,2373.30,566.46,29.67,1.00,32.15,20.00
28/03/2023,50.08,6.96,0.99,1.45,2.54,50209.84,8.93,29.86,291.67,20909.41,622.00,920.49,898.34,2362.17,565.70,26.52,1.00,-11.12,20.00
29/03/2023,52.96,6.74,0.87,1.30,4.00,50081.26,9.39,29.14,0.00,23267.13,606.00,905.81,906.05,2325.03,548.65,25.76,1.00,-37.14,20.00
30/03/2023,52.74,6.84,0.87,1.31,2.90,50066.16,8.47,29.36,0.00,24639.85,618.00,898.89,904.04,2394.70,558.13,27.10,1.00,69.67,20.00
31/03/2023,51.08,7.77,1.07,0.89,3.48,46176.43,8.55,29.33,0.00,21471.50,576.00,889.10,886.33,2259.55,520.99,28.50,0.90,-135.15,20.00
01/04/2023,0.00,0.00,0.00,0.00,0.00,39434.97,7.58,23.55,0.00,3923.81,156.00,797.71,904.29,1894.40,137.28,8.29,0.32,Error,20.00
02/04/2023,50.69,8.78,1.08,0.91,2.98,48110.47,8.18,29.00,0.00,21116.81,610.00,853.50,913.39,2263.34,550.99,29.02,1.00,3.79,20.00
03/04/2023,51.46,8.43,1.18,0.92,2.50,50220.29,8.89,30.88,0.00,27270.14,648.00,862.11,906.79,2321.99,585.17,30.17,1.00,58.65,20.00
04/04/2023,51.18,8.42,1.32,1.11,4.38,50257.19,8.82,29.69,0.00,28417.03,622.00,865.79,909.48,2354.07,562.29,34.39,1.00,32.07,20.00
05/04/2023,51.40,7.89,1.25,0.99,3.36,50232.71,9.13,29.62,0.00,20468.69,619.00,866.06,907.39,2374.11,559.65,27.29,1.00,20.04,20.00
06/04/2023,51.33,7.82,1.27,1.07,3.02,50208.16,8.85,29.81,0.00,24318.79,630.00,860.41,916.18,2359.90,564.33,23.41,1.00,-14.20,20.00
07/04/2023,50.90,8.01,1.21,1.06,2.74,50237.60,9.08,29.82,0.00,23368.87,629.00,856.11,916.20,2369.63,563.00,24.63,1.00,9.72,20.00
08/04/2023,52.74,7.20,1.35,0.85,3.10,50223.95,8.95,29.75,0.00,23306.04,629.00,851.81,917.27,2360.17,562.66,25.90,1.00,-9.46,20.00
09/04/2023,50.06,7.97,1.16,0.86,2.94,50216.66,8.46,29.83,0.00,25037.84,634.00,859.42,916.00,2317.12,567.06,28.47,1.00,-43.05,20.00
10/04/2023,51.78,7.99,1.15,0.88,3.06,50239.43,8.28,29.89,0.00,24898.49,634.00,868.37,914.17,2305.26,569.67,28.84,1.00,-11.86,20.00
11/04/2023,51.86,7.84,1.07,1.02,3.10,50254.92,8.88,29.93,0.00,23120.79,630.00,865.50,908.21,2303.40,566.15,31.22,1.00,-1.86,20.00
12/04/2023,52.59,7.93,1.15,1.02,3.34,50214.68,8.78,29.78,0.00,22636.66,628.00,866.51,906.73,2289.39,563.79,31.89,1.00,-14.01,20.00
13/04/2023,51.92,8.09,1.10,1.13,2.90,50287.31,9.26,29.90,0.00,24377.97,622.00,858.68,909.33,2314.73,559.90,39.84,1.00,25.34,20.00
14/04/2023,51.56,8.34,1.09,1.11,3.28,50297.68,8.03,29.98,-1616.67,23719.44,634.00,845.98,910.08,2339.59,569.07,39.70,1.00,24.85,20.00
15/04/2023,51.15,8.43,1.06,1.11,3.28,50300.30,8.60,30.01,0.00,23593.03,632.00,842.90,908.31,2357.72,565.92,38.37,1.00,18.14,20.00
16/04/2023,52.62,8.13,1.05,0.99,3.24,50248.91,9.03,30.03,0.00,22731.89,630.00,818.68,909.68,2371.36,563.60,34.96,1.00,13.63,20.00
17/04/2023,52.49,8.38,1.14,0.98,3.26,47968.57,8.60,29.80,0.00,22898.59,611.00,877.25,904.15,2292.28,546.46,32.96,0.97,-79.07,20.00
18/04/2023,50.82,7.81,1.03,1.05,3.24,50138.18,8.63,30.04,0.00,23494.97,632.00,913.00,906.69,2406.94,566.20,36.14,1.00,114.66,20.00
19/04/2023,51.07,7.67,0.92,1.24,3.44,50142.32,8.28,30.15,0.00,23399.63,638.00,914.87,907.42,2380.88,570.22,30.30,1.00,-26.06,20.00
20/04/2023,51.13,7.57,1.03,1.25,3.44,50121.21,8.65,30.16,0.00,23396.45,631.00,926.00,905.03,2376.10,565.32,30.16,1.00,-4.78,20.00
21/04/2023,51.11,7.29,0.97,1.37,3.52,50112.56,8.35,30.12,41.67,24327.34,633.00,926.77,906.62,2398.99,566.19,30.49,1.00,22.89,20.00
22/04/2023,51.77,7.10,0.97,1.29,3.44,49869.74,8.43,30.01,0.00,23350.07,631.00,915.52,905.91,2393.01,564.57,27.78,1.00,-5.98,20.00
23/04/2023,50.88,7.58,0.96,1.29,3.22,49949.30,8.47,29.74,0.00,19664.15,625.00,902.64,910.20,2424.62,559.29,32.81,1.00,31.61,20.00
24/04/2023,51.77,7.10,0.97,1.29,3.44,49944.27,7.84,29.62,166.67,24607.85,626.00,900.13,911.83,2438.22,560.17,32.74,1.00,13.60,20.00
25/04/2023,52.64,7.51,1.09,1.32,3.78,49939.86,8.10,29.62,541.67,26565.00,624.00,895.15,910.94,2468.00,558.41,39.35,1.00,29.78,20.00
26/04/2023,50.71,7.22,1.01,1.23,3.46,49877.20,8.08,29.58,583.33,25705.75,617.00,894.88,912.94,2505.65,553.24,39.03,1.00,37.66,20.00
27/04/2023,50.66,7.72,1.04,1.21,3.62,50150.10,8.00,29.38,500.00,25365.55,613.00,884.37,912.57,2604.27,550.11,31.02,1.00,98.62,20.00
28/04/2023,50.95,7.45,1.14,1.09,3.34,50060.77,8.56,29.18,1000.00,24735.42,604.00,865.90,911.35,2617.27,542.19,35.30,1.00,13.00,20.00
29/04/2023,50.90,7.19,1.15,0.98,3.78,47832.31,7.44,28.74,551.63,21348.61,591.00,858.30,910.63,2477.66,530.75,35.84,0.98,-139.61,20.00
30/04/2023,51.65,6.94,1.08,0.89,3.54,50176.79,8.24,29.21,1291.67,24273.94,607.00,849.89,897.03,2590.88,544.62,32.05,1.00,113.22,20.00
01/05/2023,51.68,6.96,1.10,0.95,3.86,50222.31,7.35,29.53,708.33,24911.80,622.00,870.40,899.38,2616.73,556.56,34.65,1.00,25.85,20.00
02/05/2023,51.92,7.03,1.13,0.94,3.72,49038.89,8.76,29.30,845.67,21997.91,598.00,866.29,902.34,2576.95,535.44,32.47,0.99,-39.78,20.00
03/05/2023,51.51,7.16,1.11,0.93,3.54,50182.29,7.68,29.67,625.00,23726.26,623.00,867.07,898.01,2656.47,557.44,28.17,1.00,79.52,20.00
04/05/2023,52.59,7.06,1.17,0.82,3.94,50274.92,7.29,29.65,416.67,24300.22,625.00,862.73,903.37,2665.06,559.20,23.80,1.00,8.59,20.00
05/05/2023,52.13,7.58,1.22,0.85,3.88,50203.08,7.05,29.64,0.00,23407.87,615.00,880.63,904.83,2613.16,561.90,22.00,1.00,-51.90,20.00
06/05/2023,51.06,7.42,1.15,0.96,3.40,48760.95,7.28,29.62,514.02,7143.89,546.00,857.86,906.32,2513.68,496.93,12.06,0.89,-99.48,20.00
07/05/2023,0.00,0.00,0.00,0.00,0.00,41729.89,0.00,0.00,0.00,0.00,0.00,0.00,0.00,1241.72,0.00,2.41,0.00,0.00,21.00
08/05/2023,0.00,0.00,0.00,0.00,0.00,0.00,0.00,0.00,0.00,0.00,0.00,0.00,0.00,0.00,0.00,2.36,0.00,0.00,21.00
09/05/2023,0.00,0.00,0.00,0.00,0.00,0.00,0.00,0.00,0.00,0.00,0.00,0.00,1138.46,0.00,0.00,2.31,0.00,0.00,21.00
10/05/2023,0.00,0.00,0.00,0.00,0.00,0.00,0.00,0.00,0.00,0.00,0.00,0.00,0.00,0.00,0.00,2.40,0.00,0.00,21.00
11/05/2023,0.00,0.00,0.00,0.00,0.00,0.00,0.00,0.00,0.00,0.00,0.00,0.00,0.00,0.00,0.00,2.38,0.00,0.00,21.00
12/05/2023,0.00,0.00,0.00,0.00,0.00,0.00,0.00,0.00,0.00,0.00,0.00,0.00,981.02,0.00,0.00,2.38,0.00,0.00,21.00
13/05/2023,0.00,0.00,0.00,0.00,0.00,0.00,0.00,0.00,0.00,0.00,0.00,0.00,981.02,0.00,0.00,2.38,0.00,0.00,21.00
14/05/2023,0.00,0.00,0.00,0.00,0.00,0.00,0.00,0.00,0.00,0.00,0.00,0.00,981.02,0.00,0.00,2.38,0.00,0.00,21.00
15/05/2023,0.00,0.00,0.00,0.00,0.00,0.00,0.00,0.00,0.00,0.00,0.00,0.00,981.02,0.00,0.00,2.38,0.00,0.00,21.00
16/05/2023,0.00,0.00,0.00,0.00,0.00,0.00,0.00,0.00,0.00,0.00,0.00,0.00,981.02,0.00,0.00,2.38,0.00,0.00,21.00
17/05/2023,0.00,0.00,0.00,0.00,0.00,0.00,0.00,0.00,0.00,0.00,0.00,0.00,0.00,0.00,0.00,-0.16,0.00,0.00,21.00
18/05/2023,0.00,0.00,0.00,0.00,0.00,0.00,0.00,0.00,0.00,0.00,0.00,0.00,0.00,0.00,0.00,-0.13,0.00,0.00,21.00
19/05/2023,0.00,0.00,0.00,0.00,0.00,0.00,0.00,0.00,0.00,0.00,0.00,0.00,0.00,0.00,0.00,-0.12,0.00,0.00,21.00
20/05/2023,0.00,0.00,0.00,0.00,0.00,0.00,0.00,0.00,0.00,0.00,0.00,0.00,0.00,0.00,0.00,-0.32,0.00,0.00,21.00
21/05/2023,0.00,0.00,0.00,0.00,0.00,0.00,0.00,0.00,0.00,0.00,0.00,0.00,0.00,0.00,0.00,-0.25,0.00,0.00,21.00
22/05/2023,0.00,0.00,0.00,0.00,0.00,0.00,0.00,0.00,0.00,0.00,0.00,0.00,0.00,0.00,0.00,-0.33,0.00,0.00,21.00
23/05/2023,0.00,0.00,0.00,0.00,0.00,0.00,0.00,0.00,0.00,0.00,0.00,0.00,0.00,0.00,0.00,-0.37,0.00,0.00,21.00
24/05/2023,0.00,0.00,0.00,0.00,0.00,0.00,0.00,0.00,0.00,0.00,0.00,0.00,0.00,0.00,0.00,-0.37,0.00,0.00,21.00
25/05/2023,0.00,0.00,0.00,0.00,0.00,0.00,0.00,0.00,0.00,0.00,0.00,0.00,0.00,0.00,0.00,-0.31,0.00,0.00,21.00
26/05/2023,0.00,0.00,0.00,0.00,0.00,0.00,8.70,26.36,0.00,0.00,89.00,790.18,860.71,1449.20,78.32,4.05,0.15,0.00,21.00
27/05/2023,0.00,0.00,0.00,0.00,0.00,44275.57,7.05,27.50,125.00,12500.25,588.00,874.68,903.49,1686.94,517.44,26.32,1.00,0.00,21.00
28/05/2023,51.24,6.52,1.15,0.84,3.32,44505.93,7.63,28.75,0.00,12482.92,592.00,908.39,895.74,1629.69,520.96,28.85,0.97,-884.00,21.00
29/05/2023,52.43,6.57,1.12,0.88,3.32,46748.09,6.84,29.59,1000.00,50267.90,636.00,935.50,907.01,1666.37,559.68,28.45,1.00,36.69,21.00
30/05/2023,53.66,7.06,1.30,0.70,2.98,46047.97,7.23,27.33,0.00,5278.35,255.00,839.90,857.41,1693.79,224.40,10.87,0.41,27.42,21.00
31/05/2023,0.00,0.00,0.00,0.00,0.00,45519.69,7.12,29.54,1545.96,19012.95,634.00,877.80,895.69,1709.31,557.92,21.79,1.00,Error,21.00
01/06/2023,46.61,7.43,1.38,0.69,4.36,47788.91,6.88,30.19,502.44,23699.95,636.00,889.11,896.87,1755.69,569.93,26.86,1.00,61.90,21.00
02/06/2023,52.34,7.12,1.29,0.77,2.96,47998.71,6.82,30.21,0.00,24083.62,640.00,898.44,890.69,1858.19,573.45,21.66,1.00,102.50,21.00
03/06/2023,50.87,7.07,1.23,0.74,2.78,47969.17,7.48,29.93,0.00,25210.12,629.00,909.36,882.33,1858.11,563.77,25.55,1.00,-0.08,21.00
04/06/2023,51.70,6.94,1.12,0.88,3.20,47999.58,8.12,29.83,0.00,25164.42,622.00,910.45,879.96,1841.84,557.61,26.29,1.00,-16.27,21.00
05/06/2023,51.77,7.04,1.11,1.08,3.16,48004.24,8.89,29.87,0.00,23492.73,618.00,901.92,883.55,1843.51,554.06,23.24,1.00,1.68,21.00
06/06/2023,52.45,7.09,0.97,1.15,2.92,47210.99,8.77,29.09,0.00,21567.81,594.00,900.91,875.72,1827.74,532.76,20.84,0.99,-15.77,21.00
07/06/2023,52.43,7.08,0.98,1.20,3.00,48034.86,9.21,29.94,0.00,26540.79,617.00,912.41,890.58,1854.00,553.00,20.78,1.00,26.26,21.00
08/06/2023,53.22,7.19,1.21,0.99,3.44,47472.98,9.08,29.80,0.00,19960.91,571.00,911.18,893.86,1909.33,525.20,22.27,0.95,55.33,21.00
09/06/2023,0.00,0.00,0.00,0.00,0.00,48026.56,9.05,29.95,0.00,25948.51,608.00,912.35,894.98,1930.24,554.94,18.90,1.00,Error,21.00
10/06/2023,50.90,7.52,1.40,0.86,3.34,48041.67,9.06,29.94,41.67,24621.64,607.00,908.83,896.20,1917.99,555.37,15.30,1.00,8.67,21.00
11/06/2023,51.48,7.32,1.31,0.96,3.38,48052.15,8.50,29.96,0.00,25264.06,609.00,910.37,897.27,1913.13,559.59,17.65,1.00,-4.86,21.00
12/06/2023,51.33,7.52,1.36,0.94,3.66,48092.21,8.26,29.89,0.00,25261.60,611.00,904.47,901.53,1916.88,559.30,21.48,1.00,3.74,21.00
13/06/2023,51.97,7.30,1.28,0.93,3.88,48177.74,8.87,29.91,41.67,24762.03,607.00,911.07,903.33,1924.45,556.07,27.91,1.00,7.58,21.00
14/06/2023,51.70,7.25,1.37,0.84,2.72,46467.15,8.21,29.35,85.41,20735.55,592.00,895.26,905.72,1885.87,535.16,30.87,0.98,-38.58,21.00
15/06/2023,52.20,7.17,1.47,0.72,3.28,48361.09,9.12,30.18,0.00,22747.43,619.00,892.21,910.71,1935.89,558.99,24.19,1.00,50.03,21.00
16/06/2023,51.75,7.08,1.48,0.73,3.22,48175.86,9.24,30.21,583.33,24033.92,618.00,916.42,910.08,1919.01,558.11,25.32,1.00,-16.89,21.00
17/06/2023,53.38,6.68,1.58,0.71,3.12,48101.84,8.70,30.29,292.28,24027.78,622.00,913.80,909.16,1883.82,561.63,26.62,1.00,-35.19,21.00
18/06/2023,53.42,6.97,1.39,0.76,2.92,48049.06,7.30,30.34,125.00,21349.49,634.00,913.62,906.00,1900.21,572.97,30.31,1.00,16.39,21.00
19/06/2023,50.69,6.90,1.37,0.59,3.22,48053.72,8.13,30.36,41.67,24803.01,640.00,918.66,903.86,1903.49,577.46,35.97,1.00,3.28,21.00
20/06/2023,50.65,6.85,1.25,0.65,3.06,48039.48,8.54,30.36,0.00,23788.39,637.00,929.43,904.19,1880.88,574.79,35.21,1.00,-22.61,21.00
21/06/2023,51.33,7.07,1.26,0.65,3.36,47998.14,7.88,30.32,0.00,24711.35,641.00,956.36,906.15,1895.65,578.31,34.50,1.00,14.77,21.00
22/06/2023,55.25,7.62,1.34,0.67,3.94,48053.74,7.99,30.34,0.00,22366.83,635.00,953.76,906.73,1920.50,578.03,32.34,1.00,24.85,21.00
23/06/2023,52.84,7.56,1.42,1.67,3.50,48042.01,7.19,30.33,0.00,22518.80,646.00,936.83,909.31,1949.56,582.71,29.68,1.00,29.06,21.00
24/06/2023,51.70,7.79,1.54,0.67,3.72,48038.89,7.06,30.34,0.00,22237.84,647.00,931.07,907.08,1956.35,583.60,28.37,1.00,6.79,21.00
25/06/2023,49.86,7.17,1.58,0.67,3.60,48051.38,7.21,30.33,0.00,20954.98,646.00,926.15,908.42,1965.51,582.78,26.79,1.00,9.16,21.00
26/06/2023,51.43,7.41,1.50,0.72,3.82,47869.97,7.80,29.92,0.00,25544.03,632.00,922.80,902.57,1975.96,570.46,27.22,1.00,10.45,21.00
27/06/2023,50.07,7.38,1.49,0.71,3.84,47450.69,7.47,29.47,125.00,20823.64,624.00,921.19,905.95,1957.02,564.42,29.39,1.00,-18.94,21.00
28/06/2023,50.54,7.92,1.45,0.72,3.96,48051.78,6.93,30.21,0.00,20957.13,648.00,928.65,903.11,1971.93,585.54,29.21,1.00,14.91,21.00
29/06/2023,51.52,7.74,1.44,0.75,3.70,47028.90,8.90,29.45,42.02,18295.57,612.00,910.54,900.35,1918.72,553.68,26.79,0.99,-53.21,21.00
30/06/2023,50.47,7.61,1.40,0.78,3.98,48054.29,8.86,30.17,0.00,21676.77,644.00,920.72,894.07,1924.87,580.98,25.04,1.00,6.14,21.00
01/07/2023,50.38,7.51,1.32,0.89,6.90,48046.67,7.11,30.15,0.00,22378.18,645.00,914.02,892.31,1929.56,583.04,22.32,1.00,4.69,21.00
02/07/2023,49.33,7.49,1.36,0.78,6.70,48048.89,8.13,30.09,0.00,22098.21,637.00,915.83,903.21,2003.01,575.66,25.54,1.00,73.45,21.00
03/07/2023,51.64,7.42,1.55,0.85,2.40,48051.40,8.32,30.09,41.67,22165.92,635.00,914.62,905.52,2021.71,574.06,25.35,1.00,18.71,21.00
04/07/2023,52.16,7.14,1.64,0.79,3.72,47999.44,7.03,29.70,291.67,23908.88,636.00,916.79,906.13,2044.57,574.94,22.53,1.00,22.86,21.00
05/07/2023,51.26,7.64,1.70,0.85,3.88,47998.91,7.35,29.23,0.00,23716.94,624.00,903.58,903.94,2055.30,563.25,23.94,1.00,10.72,21.00
06/07/2023,49.42,7.26,1.57,0.89,4.26,48072.30,7.58,29.17,166.67,22533.67,621.00,905.02,903.98,2081.44,560.59,23.24,1.00,26.14,21.00
07/07/2023,49.44,7.18,1.50,0.90,4.04,48101.83,7.88,29.17,0.00,21504.69,619.00,931.27,900.82,2131.70,558.83,19.76,1.00,50.26,21.00
08/07/2023,49.81,7.28,1.38,1.09,2.92,48135.40,6.98,29.16,0.00,21978.12,625.00,928.95,897.43,2157.53,564.71,20.00,1.00,25.83,21.00
09/07/2023,48.60,7.37,1.28,1.12,3.54,48132.16,7.49,29.17,0.00,22556.58,621.00,928.75,895.45,2130.82,561.57,21.39,1.00,-26.70,21.00
10/07/2023,0.00,0.00,0.00,0.00,0.00,48125.89,8.03,23.90,0.00,13218.90,214.00,866.99,891.45,2129.01,204.87,6.47,0.36,0.00,22.00
11/07/2023,0.00,0.00,0.00,0.00,0.00,0.00,0.00,0.00,0.00,0.00,0.00,0.00,0.00,0.00,0.00,-0.88,0.00,0.00,22.00
12/07/2023,0.00,0.00,0.00,0.00,0.00,0.00,8.50,27.05,0.00,-4340.29,114.00,0.00,832.27,1516.64,100.32,5.67,0.19,0.00,22.00
13/07/2023,49.82,7.28,1.28,1.05,3.88,47735.02,6.84,29.26,167.13,13954.57,641.00,871.64,906.06,2025.48,564.08,28.62,1.00,-105.34,22.00
14/07/2023,48.37,7.46,1.38,0.89,3.70,48138.43,6.96,29.57,0.00,24484.16,632.00,917.91,905.34,1988.37,572.77,25.72,1.00,-37.11,22.00
15/07/2023,48.81,7.45,1.23,0.80,3.64,48085.82,7.93,29.54,41.67,24392.33,625.00,931.25,907.32,1970.98,566.27,27.55,1.00,-17.39,22.00
16/07/2023,50.62,7.40,1.23,0.80,3.08,48162.74,7.58,29.55,0.00,24674.20,628.00,936.17,902.55,1939.10,569.11,29.99,1.00,-31.88,22.00
17/07/2023,50.88,7.37,1.23,0.77,2.76,48138.70,7.87,29.57,0.00,25497.45,625.00,944.07,898.91,1950.87,567.33,27.81,1.00,11.77,22.00
18/07/2023,52.36,7.34,1.20,0.83,3.16,48127.08,8.38,29.45,0.00,23086.81,624.00,937.95,900.19,1955.35,566.04,26.86,1.00,4.48,22.00
19/07/2023,52.81,7.63,1.23,0.86,3.60,48045.73,7.70,29.34,0.00,25449.26,628.00,939.22,909.01,1975.41,568.46,25.42,1.00,20.06,22.00
20/07/2023,52.27,7.66,1.35,0.90,3.14,48037.50,7.53,29.31,0.00,23727.11,627.00,919.52,908.61,2010.58,568.28,24.56,1.00,35.17,22.00
21/07/2023,51.28,8.20,1.49,1.19,3.26,48047.03,7.62,29.37,0.00,24911.55,628.00,934.80,899.56,2010.51,568.78,22.46,1.00,-0.07,22.00
22/07/2023,49.67,7.75,1.42,1.10,3.46,48082.03,7.69,29.37,0.00,23420.72,627.00,930.81,901.25,1990.65,568.58,23.45,1.00,-19.86,22.00
23/07/2023,48.84,7.96,1.44,1.12,3.44,48104.80,7.75,29.37,0.00,24418.41,627.00,931.23,901.46,2016.50,568.79,22.63,1.00,25.85,22.00
24/07/2023,50.52,8.04,1.59,1.17,3.54,48092.95,7.55,29.37,0.00,24429.00,628.00,926.77,901.79,2039.95,570.21,24.27,1.00,23.45,22.00
25/07/2023,48.62,7.96,1.46,1.19,3.32,48079.86,8.24,29.07,0.00,23461.30,625.00,923.99,895.08,2033.96,567.41,23.16,1.00,-6.00,22.00
26/07/2023,49.41,7.92,1.45,1.18,3.58,48083.66,7.93,28.97,0.00,25163.28,625.00,913.78,892.51,2023.19,567.52,23.46,1.00,-10.77,22.00
27/07/2023,49.35,7.86,1.50,0.19,3.58,46105.19,8.30,28.75,43.04,18423.96,601.00,909.29,893.36,1946.55,543.39,23.15,0.97,-76.63,22.00
28/07/2023,48.05,7.90,1.54,1.23,2.80,48085.55,8.31,28.98,0.00,24218.92,626.00,907.55,892.39,2040.51,565.23,23.03,1.00,93.95,22.00
29/07/2023,49.03,8.57,1.53,1.44,2.82,48089.78,8.02,28.97,0.00,24103.75,627.00,904.54,892.75,2050.81,567.05,23.92,1.00,10.30,22.00
30/07/2023,48.85,8.35,1.62,1.38,3.38,48113.22,8.30,28.97,0.00,24642.79,627.00,905.62,892.47,2072.44,565.17,23.13,1.00,21.62,22.00
31/07/2023,47.63,8.39,1.67,1.37,3.82,48100.92,8.73,28.95,0.00,24633.42,637.00,909.71,898.33,2138.01,575.07,21.19,1.00,65.58,22.00
01/08/2023,49.14,8.99,1.67,1.59,3.74,48107.57,8.20,28.96,0.00,24550.54,626.00,906.82,897.42,2181.94,565.60,20.11,1.00,43.93,22.00
02/08/2023,48.17,8.80,1.67,1.58,3.46,48175.40,8.56,28.96,0.00,23932.15,624.00,905.99,900.58,2257.91,563.70,20.65,1.00,75.97,22.00
03/08/2023,48.38,8.46,1.77,1.64,3.30,48156.18,8.65,28.68,0.00,25040.67,616.00,887.54,901.94,2293.20,557.08,22.43,1.00,35.30,22.00
04/08/2023,49.20,8.84,1.77,1.56,3.42,48158.94,8.20,28.47,41.67,24165.65,619.00,893.12,904.74,2342.81,559.06,21.30,1.00,49.60,22.00
05/08/2023,49.17,8.84,1.69,1.51,3.42,48364.69,8.28,28.50,0.00,24189.55,620.00,887.60,904.91,2377.43,559.79,19.61,1.00,34.62,22.00
06/08/2023,50.01,8.66,1.55,1.44,3.18,48372.69,8.56,28.52,41.67,25690.54,617.00,878.26,904.58,2457.86,558.45,18.88,1.00,80.44,22.00
07/08/2023,49.92,8.66,1.64,1.45,3.66,49139.23,8.91,28.55,0.00,23007.38,615.00,889.88,902.28,2489.02,557.09,19.50,1.00,31.15,22.00
08/08/2023,50.76,8.48,1.73,1.34,3.08,49166.74,8.53,28.55,0.00,26043.77,618.00,876.30,898.24,2483.87,559.23,18.63,1.00,-5.15,22.00
09/08/2023,50.94,8.25,1.67,1.43,2.84,49296.68,8.38,28.52,0.00,25063.24,618.00,869.83,903.56,2526.83,559.43,19.73,1.00,42.97,22.00
10/08/2023,50.89,8.11,1.66,1.47,3.26,48950.39,7.47,28.50,0.00,24915.74,623.00,888.85,900.80,2543.64,564.23,20.32,1.00,16.81,22.00
11/08/2023,52.04,8.44,1.58,1.34,2.56,48797.56,7.08,28.47,41.67,26769.67,626.00,895.11,902.88,2593.31,566.32,15.42,1.00,49.67,22.00
12/08/2023,51.55,8.77,1.61,1.00,2.86,49275.94,7.33,28.49,125.00,26186.80,624.00,887.37,898.41,2638.29,565.00,17.12,1.00,44.98,22.00
13/08/2023,50.71,8.89,1.61,0.96,2.92,49542.60,6.72,28.50,208.33,26441.85,623.00,892.16,895.48,2646.07,569.22,19.57,1.00,7.78,22.00
14/08/2023,49.76,9.83,1.43,1.00,2.70,49358.60,6.66,28.48,291.67,24536.69,629.00,924.80,899.64,2579.09,569.10,21.59,1.00,-66.99,22.00
15/08/2023,45.85,14.68,1.50,0.80,3.48,49458.72,7.03,28.52,250.00,23424.38,627.00,964.28,894.28,2531.23,567.20,24.50,1.00,-47.85,22.00
16/08/2023,45.37,14.30,1.57,0.93,3.12,49620.68,7.24,28.33,208.33,24418.44,622.00,943.91,886.76,2351.67,562.46,21.26,1.00,-179.56,22.00
17/08/2023,50.41,10.41,1.61,1.51,3.02,50025.09,7.01,28.54,0.00,24552.35,620.00,913.43,885.62,2371.20,561.00,17.25,1.00,19.53,22.00
18/08/2023,50.57,7.99,1.60,1.53,3.18,50455.39,7.15,28.91,0.00,25289.97,628.00,899.03,888.75,2444.28,567.74,12.26,1.00,73.08,22.00
19/08/2023,51.53,8.30,1.61,1.11,3.68,50402.68,7.35,28.87,41.67,25056.50,625.00,894.38,893.63,2445.02,565.10,10.65,1.00,0.74,22.00
20/08/2023,51.30,8.93,1.46,1.12,3.38,50470.34,7.23,28.82,166.67,25287.06,625.00,892.30,904.47,2505.78,565.12,20.15,1.00,60.76,22.00
21/08/2023,51.35,9.08,1.57,1.14,3.50,50485.87,7.39,28.88,375.00,24787.04,626.00,910.61,901.61,2543.24,565.05,22.00,1.00,37.46,22.00
22/08/2023,47.92,10.14,1.60,1.18,2.10,48979.60,7.17,28.10,291.67,20798.64,609.00,911.44,902.76,2532.20,551.09,15.86,1.00,-11.04,22.00
23/08/2023,49.22,10.40,1.64,1.14,3.68,50723.45,7.15,28.83,583.33,23751.58,626.00,903.74,898.90,2630.48,565.55,12.66,1.00,98.29,22.00
24/08/2023,47.46,9.69,1.65,1.05,4.30,50554.78,7.20,28.84,875.00,25074.00,625.00,903.45,899.65,2622.92,565.67,16.06,1.00,-7.56,22.00
25/08/2023,48.41,9.63,1.86,1.00,3.68,50902.86,7.11,28.89,625.00,24287.25,628.00,912.13,904.79,2699.84,567.04,17.48,1.00,76.91,22.00
26/08/2023,0.00,0.00,0.00,0.00,0.00,50426.55,7.16,28.57,338.98,23363.98,610.00,912.60,895.40,2706.67,551.78,18.64,0.98,Error,22.00
27/08/2023,49.99,9.58,1.63,1.16,3.26,50918.85,6.86,28.85,458.33,23759.76,627.00,920.55,896.96,2666.43,567.74,19.66,1.00,-33.40,22.00
28/08/2023,49.45,9.34,1.59,1.18,3.62,50298.90,7.50,27.94,0.00,9937.68,288.00,866.42,871.78,1972.05,268.42,10.27,0.49,-694.38,22.00
29/08/2023,49.72,8.83,1.42,1.24,3.36,49736.08,7.43,28.61,375.00,20099.55,619.00,924.73,899.03,2207.08,559.70,23.91,1.00,235.02,22.00
30/08/2023,51.73,8.25,1.66,1.11,3.58,50513.32,6.71,28.79,0.00,23652.04,629.00,917.93,889.15,2141.39,568.09,16.89,1.00,-65.68,22.00
31/08/2023,49.15,8.57,1.60,1.25,3.90,50797.43,6.68,28.73,500.00,24244.88,627.00,909.79,889.88,2191.28,566.79,15.97,1.00,49.89,22.00
01/09/2023,49.62,8.46,1.61,1.17,2.98,48542.74,6.90,27.67,458.33,20948.69,603.00,892.83,889.22,2198.61,544.67,17.73,1.00,7.33,22.00
02/09/2023,40.61,8.32,1.50,1.18,4.22,45124.61,7.34,26.97,791.67,12485.41,583.00,871.33,903.97,2036.66,528.07,22.10,1.00,-161.95,22.00
03/09/2023,51.13,7.52,1.76,0.85,3.92,45923.40,6.81,26.99,292.68,12107.92,585.00,870.95,905.98,2144.75,529.83,22.02,1.00,108.09,22.00
04/09/2023,50.41,9.27,1.43,1.16,3.64,47035.24,7.16,27.53,41.67,15117.77,597.00,876.57,897.65,2302.49,540.76,17.55,1.00,157.74,22.00
05/09/2023,47.95,9.48,1.39,1.20,3.70,49690.73,6.42,28.68,0.00,21104.52,627.00,890.30,881.64,2338.68,567.66,16.61,1.00,36.19,22.00
06/09/2023,49.56,8.85,1.46,1.08,3.56,49874.44,7.33,28.91,0.00,24000.14,626.00,887.59,868.45,2267.18,566.78,9.72,1.00,-71.50,22.00
07/09/2023,50.20,9.12,1.37,1.13,3.40,42398.93,9.95,29.72,0.00,5696.90,145.00,833.93,0.00,1705.96,127.60,0.71,0.23,-561.22,22.00
08/09/2023,0.00,0.00,0.00,0.00,0.00,0.00,0.00,0.00,0.00,0.00,0.00,0.00,0.00,0.00,0.00,-0.03,0.00,0.00,23.00
09/09/2023,0.00,0.00,0.00,0.00,0.00,0.00,0.00,0.00,0.00,0.00,0.00,0.00,0.00,0.00,0.00,-0.03,0.00,0.00,23.00
10/09/2023,0.00,0.00,0.00,0.00,0.00,0.00,0.00,0.00,0.00,0.00,0.00,0.00,0.00,0.00,0.00,-0.03,0.00,0.00,23.00
11/09/2023,0.00,0.00,0.00,0.00,0.00,0.00,0.00,0.00,0.00,0.00,0.00,0.00,0.00,0.00,0.00,-0.04,0.00,0.00,23.00
12/09/2023,0.00,0.00,0.00,0.00,0.00,0.00,0.00,0.00,0.00,0.00,0.00,0.00,0.00,0.00,0.00,-0.04,0.00,0.00,23.00
13/09/2023,0.00,0.00,0.00,0.00,0.00,0.00,6.27,25.35,0.00,0.00,156.00,779.95,917.51,1808.70,137.28,10.19,0.27,0.00,23.00
14/09/2023,50.10,9.80,1.44,1.24,3.58,47962.17,6.79,28.32,335.20,20613.67,629.00,838.72,899.38,1798.18,553.52,28.94,0.99,92.22,23.00
15/09/2023,50.15,9.87,1.36,1.02,3.64,49960.28,6.49,29.20,208.33,23633.18,638.00,844.46,883.95,1846.78,577.34,19.27,1.00,48.60,23.00
16/09/2023,0.00,0.00,0.00,0.00,0.00,49998.01,6.62,29.36,0.00,24147.33,641.00,857.32,891.88,1922.28,579.98,21.08,1.00,Error,23.00
17/09/2023,0.00,0.00,0.00,0.00,0.00,49997.05,6.73,29.36,0.00,24990.64,640.00,870.09,894.06,1927.15,578.47,23.60,1.00,Error,23.00
18/09/2023,50.17,10.22,1.27,0.86,4.50,47858.91,6.79,29.20,0.00,14934.64,394.00,830.00,874.41,1745.13,362.79,12.70,0.62,-177.15,23.00
19/09/2023,0.00,0.00,0.00,0.00,0.00,0.00,0.00,0.00,0.00,0.00,0.00,0.00,0.00,0.00,0.00,0.04,0.00,Error,23.00
20/09/2023,0.00,0.00,0.00,0.00,0.00,39388.13,6.70,27.20,0.00,18.41,166.00,871.71,920.88,1915.63,146.08,10.02,0.27,Error,23.00
21/09/2023,49.13,10.82,1.27,0.87,3.60,49770.99,6.87,29.16,0.00,26570.63,650.00,907.07,896.53,1935.39,572.00,29.55,1.00,190.26,23.00
22/09/2023,51.33,10.08,1.24,0.81,3.74,49994.53,8.22,29.37,0.00,24479.63,629.00,898.60,893.09,1947.45,569.59,24.34,1.00,12.06,23.00
23/09/2023,52.34,9.54,1.27,0.96,3.82,50019.47,7.89,29.36,0.00,23626.81,626.00,922.60,894.39,1961.62,566.95,24.31,1.00,14.16,23.00
24/09/2023,52.11,9.01,1.28,0.97,4.30,50046.29,7.31,29.34,0.00,23559.93,630.00,932.88,900.23,1956.68,569.21,24.47,1.00,-4.93,23.00
25/09/2023,52.66,8.57,1.27,0.98,3.40,49248.53,7.28,29.32,0.00,22044.81,619.00,941.13,903.17,1925.91,559.63,26.93,0.98,-30.78,23.00
26/09/2023,51.33,8.55,1.23,0.96,3.26,50039.62,7.48,29.53,41.67,23626.64,633.00,954.42,906.24,1959.35,571.95,28.85,1.00,33.45,23.00
27/09/2023,54.92,8.48,1.23,0.91,3.86,50038.16,6.95,29.57,0.00,22893.12,638.00,960.62,902.17,1945.83,576.35,26.94,1.00,-13.53,23.00
28/09/2023,53.12,8.66,1.39,1.03,4.10,50073.19,7.60,29.57,0.00,24024.58,641.00,963.28,900.61,1938.87,570.78,25.45,1.00,-6.96,23.00
29/09/2023,51.64,9.01,1.16,1.07,3.44,50081.81,7.20,29.57,41.67,23505.28,636.00,960.48,906.06,1936.66,574.59,26.16,1.00,-2.21,23.00
30/09/2023,51.93,8.55,1.27,0.88,3.46,50054.61,7.09,29.57,0.00,24019.31,627.00,961.35,899.47,1930.31,566.67,26.12,1.00,-6.35,23.00
01/10/2023,49.10,9.08,1.28,0.81,4.02,49978.72,7.26,29.49,0.00,22067.18,633.00,959.65,899.01,1911.72,572.47,26.56,1.00,-18.59,23.00
02/10/2023,50.00,8.98,1.22,0.82,3.44,50021.68,7.82,29.53,0.00,22550.04,630.00,960.45,900.17,1892.05,569.83,25.81,1.00,-19.67,23.00
03/10/2023,45.81,10.04,0.97,1.42,3.08,50036.28,8.00,29.47,0.00,23201.01,628.00,956.60,898.61,1880.55,568.07,20.95,1.00,-11.50,23.00
04/10/2023,50.04,8.39,1.17,0.96,3.40,50039.51,7.53,29.49,0.00,23739.06,632.00,957.53,899.22,1888.59,571.59,22.19,1.00,8.03,23.00
