Repository: josejhc/Roasting-Process-Simulator_GrupoMexico

File: data_bases/fffinal.csv (part 9 of 10)
Día,Zn,Fe,Cu,Pb,Ins.,Flujo de aire al Tostador,Humedad conc,Conc. humedo alimentado (ton/hr),Agua alim. al Tostador (Lts/hr),Oxigeno consumido (m3),Concentrado Tostado,Temp. Garganta,Prom. Cama Tostador,Presion caja de viento,Produccion de calcina,%S/S,Temp. Amb. Prom *,Días Tostador,,
06/01/2024,49.04,9.89,1.17,1.15,4.50,48266.58,8.54,28.34,1250.00,22525.74,610.00,906.76,903.66,2407.94,542.80,0.64,26.08,1.00,,
07/01/2024,49.23,9.29,1.22,1.10,4.38,48363.71,8.48,28.06,1583.33,24542.27,604.00,900.40,894.97,2326.26,537.52,0.64,21.50,1.00,,
08/01/2024,49.05,9.46,1.14,1.26,4.02,48166.34,7.66,27.86,1250.00,24253.89,605.00,902.39,897.34,2345.57,538.40,0.64,31.26,1.00,,
09/01/2024,50.44,9.00,1.17,1.22,4.18,47984.78,8.44,27.77,1375.00,24099.65,598.00,902.77,899.51,2355.43,532.24,0.80,31.63,1.00,,
10/01/2024,49.37,9.14,1.20,1.22,3.98,48390.81,8.44,27.77,1458.33,27070.00,598.00,892.76,898.13,2367.44,532.24,0.64,32.48,1.00,,
11/01/2024,50.27,9.74,1.28,1.48,3.64,48433.39,8.23,27.75,1208.33,26230.52,598.00,896.69,905.14,2441.06,532.74,0.35,36.42,1.00,,
12/01/2024,49.93,9.75,1.29,1.26,3.82,48503.87,9.08,27.75,1000.00,22101.58,593.00,897.43,907.47,2464.19,527.84,0.58,35.91,1.00,,
13/01/2024,49.65,8.95,1.16,1.02,3.76,48500.55,7.77,27.75,1083.33,30290.81,608.00,902.62,902.02,2472.36,535.04,0.64,36.80,1.00,,
14/01/2024,45.93,8.56,1.07,1.05,4.10,48376.22,8.36,27.76,958.33,30711.89,598.00,905.35,903.98,2453.12,532.24,0.58,36.65,1.00,,
15/01/2024,50.80,9.28,1.17,1.14,4.06,48276.80,8.92,27.68,1045.30,28537.75,590.00,902.65,909.16,2474.89,525.20,0.58,34.58,1.00,,
16/01/2024,53.48,9.28,1.11,1.32,4.12,48478.57,8.08,27.76,916.67,23357.32,600.00,906.54,896.93,2458.76,534.00,0.51,30.28,1.00,,
17/01/2024,50.50,9.09,1.32,0.91,3.54,46896.75,8.84,27.64,980.81,21995.54,578.00,902.03,903.29,2425.51,514.64,0.38,36.40,0.98,,
18/01/2024,48.56,10.26,1.45,0.95,4.34,48415.81,8.50,27.88,708.33,29132.94,595.00,914.34,901.61,2486.97,529.94,0.48,37.70,1.00,,
19/01/2024,50.08,9.16,1.28,0.87,4.80,48042.50,7.72,27.70,500.00,20746.31,597.00,915.72,902.76,2471.01,531.36,0.54,40.02,1.00,,
20/01/2024,0.00,0.00,0.00,0.00,0.00,48463.71,8.26,27.93,166.67,28075.62,598.00,919.62,897.42,2484.02,532.24,0.48,31.81,1.00,,
21/01/2024,48.71,8.60,1.28,1.02,3.46,48432.49,8.69,27.92,0.00,20288.54,595.00,916.36,895.84,2493.97,529.60,0.96,27.64,1.00,,
22/01/2024,50.26,9.39,1.28,0.83,3.40,48494.26,8.59,27.74,125.00,26771.91,592.00,910.68,898.31,2496.66,526.96,0.64,32.63,1.00,,
23/01/2024,52.70,9.72,1.27,0.78,3.26,48539.21,8.08,27.57,291.67,27576.05,592.00,909.18,898.66,2487.70,526.96,0.61,31.72,1.00,,
24/01/2024,51.64,9.64,0.48,0.86,0.00,48400.50,8.58,27.45,500.00,28900.51,586.00,906.72,896.78,2470.52,521.68,0.16,32.27,1.00,,
25/01/2024,52.97,9.61,1.22,0.87,3.70,48444.19,8.70,27.65,583.33,29087.80,589.00,907.14,897.59,2471.45,525.08,0.48,31.54,1.00,,
26/01/2024,48.79,9.42,1.27,0.80,4.60,47987.74,8.14,27.50,583.33,25166.17,590.00,912.44,899.69,2460.08,525.20,0.32,33.48,1.00,,
27/01/2024,53.86,9.28,1.24,0.83,3.94,48371.49,7.85,27.63,333.33,26728.44,587.00,921.66,896.95,2468.37,530.42,0.64,30.42,1.00,,
28/01/2024,57.06,9.28,1.29,0.86,3.72,47672.25,8.20,27.53,251.05,19503.77,580.00,911.34,898.07,2391.04,524.26,0.48,37.10,1.00,,
29/01/2024,50.11,9.91,1.20,1.16,4.58,48464.69,7.86,27.67,125.00,26707.35,587.00,917.16,892.19,2423.66,530.42,0.70,33.67,1.00,,
30/01/2024,49.73,9.36,1.17,1.12,3.32,48184.79,8.85,27.86,166.67,29498.51,581.00,923.70,889.91,2423.20,523.18,1.34,26.60,1.00,,
31/01/2024,49.47,9.41,1.15,1.10,3.78,48419.95,8.53,28.20,84.03,23615.80,585.00,938.03,888.04,2425.90,526.70,0.48,32.13,0.99,,
01/02/2024,52.72,9.45,1.19,1.06,4.82,48408.46,8.11,28.17,0.00,26303.46,593.00,936.76,893.12,2423.60,533.74,0.64,36.54,1.00,,
02/02/2024,51.59,8.94,1.17,1.06,4.04,48409.48,8.16,28.17,83.33,32250.11,593.00,932.26,893.83,2415.05,533.74,0.64,34.14,1.00,,
03/02/2024,50.56,9.54,1.22,0.96,4.20,48308.03,7.89,28.11,0.00,26357.52,592.00,932.74,889.60,2419.44,532.86,0.26,24.53,1.00,,
04/02/2024,50.70,9.48,1.22,0.97,4.58,48322.89,8.12,28.17,41.67,25452.03,593.00,933.87,897.83,2396.07,533.74,0.22,36.17,1.00,,
05/02/2024,50.23,9.32,1.24,0.96,4.30,48047.63,8.27,28.15,41.87,24816.23,588.00,936.57,891.63,2364.16,529.34,0.70,25.82,1.00,,
06/02/2024,0.00,0.00,0.00,0.00,0.00,45409.10,7.77,29.59,0.00,0.00,120.00,881.87,0.00,1537.87,105.60,0.58,6.17,0.21,,
07/02/2024,53.36,8.88,1.24,1.31,4.90,0.00,0.00,0.00,0.00,0.00,0.00,0.00,0.00,0.00,0.00,0.48,-0.12,0.00,,
08/02/2024,0.00,0.00,0.00,0.00,0.00,0.00,0.00,0.00,0.00,0.00,0.00,0.00,0.00,0.00,0.00,0.64,-0.12,0.00,,
09/02/2024,0.00,0.00,0.00,0.00,0.00,0.00,0.00,0.00,0.00,0.00,0.00,0.00,0.00,0.00,0.00,1.01,0.00,0.00,,
10/02/2024,0.00,0.00,0.00,0.00,0.00,0.00,0.00,0.00,0.00,0.00,0.00,0.00,0.00,0.00,0.00,1.57,0.03,0.00,,
11/02/2024,0.00,0.00,0.00,0.00,0.00,0.00,0.00,0.00,0.00,0.00,0.00,0.00,0.00,0.00,0.00,0.32,0.11,0.00,,
12/02/2024,0.00,0.00,0.00,0.00,0.00,0.00,7.00,27.08,0.00,0.00,114.00,851.46,871.40,1497.50,100.32,0.64,5.46,0.22,,
13/02/2024,48.22,9.67,1.14,0.82,4.10,47168.21,7.52,28.09,41.67,31550.01,607.00,866.94,876.99,1854.75,534.16,0.48,15.10,1.00,,
14/02/2024,50.20,9.10,1.11,1.43,3.50,48035.79,7.82,28.35,0.00,25723.39,611.00,875.48,875.20,1910.82,537.68,0.70,21.09,1.00,,
15/02/2024,50.76,10.17,1.27,1.11,4.18,48760.90,7.45,28.37,0.00,24745.47,601.00,873.83,865.22,1908.10,541.76,0.48,25.11,1.00,,
16/02/2024,52.22,8.64,1.18,1.37,5.74,48796.18,8.23,29.00,0.00,27133.85,610.00,882.35,871.29,1899.87,548.70,0.48,28.02,1.00,,
17/02/2024,52.17,8.98,1.18,1.40,4.90,49283.09,7.83,29.17,0.00,22801.97,617.00,886.44,869.96,1898.85,554.86,0.51,22.93,1.00,,
18/02/2024,54.31,9.10,1.18,1.42,4.80,48563.14,8.09,29.17,0.00,24655.34,615.00,889.36,875.91,1905.08,553.10,0.48,26.47,1.00,,
19/02/2024,50.89,10.47,1.13,1.40,4.44,48536.21,7.64,29.17,0.00,24785.57,618.00,900.65,874.31,1921.86,555.74,0.48,33.11,1.00,,
20/02/2024,46.70,11.05,1.18,1.41,5.16,48439.63,8.50,29.17,0.00,23728.98,612.00,906.96,869.06,1933.89,550.46,0.58,25.48,1.00,,
21/02/2024,50.70,10.09,1.18,1.22,4.44,49863.80,7.89,29.17,0.00,24583.24,616.00,909.45,875.90,1988.88,553.98,0.48,31.31,1.00,,
22/02/2024,51.02,9.17,1.25,1.09,3.90,50031.11,7.99,29.17,0.00,25956.30,616.00,904.95,877.44,2024.55,553.98,0.51,32.58,1.00,,
23/02/2024,50.98,8.72,1.25,1.06,3.90,50078.36,8.18,29.16,0.00,23990.74,614.00,899.50,877.55,2005.64,552.22,0.48,28.33,1.00,,
24/02/2024,52.69,9.37,1.25,1.15,3.28,49471.89,7.34,29.17,0.00,25353.66,620.00,896.70,878.47,1984.64,557.50,0.58,28.61,1.00,,
25/02/2024,52.86,9.39,1.22,1.22,4.08,49555.80,8.64,29.17,0.00,24832.43,611.00,915.23,880.77,2018.46,549.58,0.66,30.04,1.00,,
26/02/2024,52.90,9.37,1.25,1.13,3.28,49564.58,7.70,29.17,0.00,24637.61,618.00,932.46,874.73,1969.27,555.74,0.64,27.66,1.00,,
27/02/2024,50.73,11.91,1.30,1.13,2.56,49786.07,8.17,29.17,0.00,25574.59,614.00,940.82,880.26,1965.60,552.22,0.58,28.48,1.00,,
28/02/2024,46.45,11.27,0.20,1.27,4.08,49893.66,7.96,29.15,0.00,24909.62,616.00,935.56,883.96,2034.75,553.98,0.74,23.87,1.00,,
29/02/2024,50.31,10.53,1.38,1.07,3.96,49855.19,8.58,29.18,0.00,25375.72,604.00,921.33,895.18,2072.69,544.58,0.48,29.32,1.00,,
01/03/2024,52.72,9.45,1.19,1.06,4.82,47176.09,8.27,28.45,42.70,20423.19,584.00,909.76,886.40,2015.18,519.82,0.64,29.90,0.98,,
02/03/2024,49.84,10.06,1.58,0.95,3.84,48303.22,9.69,28.97,0.00,28689.75,594.00,906.44,884.04,2005.21,534.62,0.58,27.44,1.00,,
03/03/2024,49.38,9.33,1.39,1.13,3.68,49769.71,8.40,28.96,0.00,25574.59,603.00,901.19,876.24,1969.57,542.54,0.48,26.40,1.00,,
04/03/2024,49.77,9.38,1.16,1.30,3.98,49770.68,8.94,28.97,0.00,22935.54,600.00,906.66,875.29,1972.97,539.90,0.54,25.81,1.00,,
05/03/2024,50.53,8.78,1.25,1.23,4.60,49864.13,8.82,28.97,0.00,24137.25,600.00,900.11,884.82,2011.12,539.90,0.64,26.26,1.00,,
06/03/2024,48.88,9.36,1.12,1.31,4.70,49435.67,9.44,28.97,0.00,27228.63,596.00,901.78,880.08,1995.64,536.38,0.58,27.41,1.00,,
07/03/2024,50.65,9.10,1.03,1.11,3.52,48189.32,8.55,28.60,0.00,21118.70,585.00,907.67,887.40,1966.15,526.70,0.48,27.85,0.99,,
08/03/2024,51.61,9.76,0.96,1.21,3.68,48032.69,8.35,28.71,0.00,12418.69,359.00,856.07,889.79,1987.19,327.82,0.48,19.72,0.62,,
09/03/2024,0.00,0.00,0.00,0.00,0.00,38242.68,6.57,26.41,0.00,5609.09,152.00,815.16,866.37,1809.98,133.76,0.64,8.10,0.29,,
10/03/2024,0.00,0.00,0.00,0.00,0.00,47911.33,7.43,28.50,0.00,22509.15,598.00,876.84,888.36,2019.29,537.94,0.58,23.00,1.00,,
11/03/2024,47.77,10.32,0.96,1.41,3.84,49966.15,8.54,28.86,0.00,24642.85,600.00,885.48,891.71,1988.97,539.70,0.51,22.14,1.00,,
12/03/2024,49.76,9.49,0.91,1.44,4.44,50120.87,8.91,29.22,333.33,23591.50,610.00,886.35,894.67,2044.71,543.90,0.74,28.29,1.00,,
13/03/2024,48.81,9.56,0.95,1.51,3.60,50123.14,9.48,29.27,166.67,25484.54,608.00,895.18,896.22,2121.85,541.08,0.73,31.62,1.00,,
14/03/2024,48.42,9.33,1.01,0.96,4.24,49903.22,9.56,29.27,0.00,24306.30,607.00,905.55,886.68,2097.09,541.06,0.48,31.10,1.00,,
15/03/2024,49.25,9.09,1.00,0.85,4.98,48317.62,8.11,29.27,0.00,23165.98,618.00,924.40,886.99,2079.76,549.84,0.80,30.32,1.00,,
16/03/2024,49.88,8.79,1.06,0.82,5.20,48162.07,9.73,28.94,0.00,25943.39,599.00,942.21,888.92,2094.80,533.12,0.96,26.66,1.00,,
17/03/2024,48.79,8.81,1.04,0.80,4.52,48184.85,8.70,28.87,0.00,27272.63,605.00,937.37,887.88,2119.28,538.40,0.80,28.90,1.00,,
18/03/2024,50.33,9.12,1.10,0.77,4.60,44975.83,8.49,28.56,43.38,19233.51,575.00,942.04,886.26,2039.18,512.00,0.83,26.11,0.96,,
19/03/2024,51.06,8.32,1.17,0.63,3.24,47914.04,8.79,28.97,0.00,25181.52,607.00,945.49,883.45,2137.83,540.16,0.64,20.95,1.00,,
20/03/2024,49.34,8.17,1.35,0.65,4.40,44835.30,8.79,28.97,416.67,26499.16,607.00,956.56,892.54,2145.86,540.16,0.35,25.51,1.00,,
21/03/2024,52.65,8.46,1.25,0.61,3.76,44167.14,9.33,28.96,291.67,25184.83,603.00,942.68,907.70,2183.39,536.64,0.54,26.90,1.00,,
22/03/2024,53.17,8.03,1.20,0.61,3.68,44219.63,7.53,28.45,125.00,24882.78,604.00,969.24,896.12,2176.59,537.52,0.29,24.77,1.00,,
23/03/2024,50.95,8.10,1.24,0.58,4.10,43837.83,8.83,29.21,83.33,23880.53,612.00,1013.88,903.62,2102.44,544.56,1.47,25.27,1.00,,
24/03/2024,52.97,8.13,1.19,0.51,4.06,44071.28,9.46,29.36,125.00,24923.98,611.00,905.02,912.41,2176.60,543.68,0.74,34.12,1.00,,
25/03/2024,50.89,8.29,1.30,0.58,5.44,44228.96,7.73,29.40,0.00,24303.39,624.00,916.26,899.12,2219.98,555.12,0.80,28.34,1.00,,
26/03/2024,46.69,8.20,1.30,0.56,3.92,45167.94,8.89,29.41,0.00,24786.19,616.00,881.55,897.41,2277.20,548.08,0.96,27.00,1.00,,
27/03/2024,48.02,8.43,1.40,0.58,3.48,45169.45,8.20,29.35,41.70,24226.56,619.00,888.86,898.31,2288.86,550.72,0.80,28.78,1.00,,
28/03/2024,53.61,7.62,1.21,0.59,3.52,45241.55,9.43,29.41,0.00,23552.76,612.00,880.96,894.42,2185.04,544.56,0.64,29.87,1.00,,
29/03/2024,52.07,8.27,1.23,0.62,4.20,45232.51,8.10,29.37,83.33,25485.16,620.00,869.44,906.78,2133.95,551.60,0.48,31.46,1.00,,
30/03/2024,50.53,7.90,1.14,0.59,4.72,45215.42,7.87,29.37,125.00,26954.18,622.00,865.96,903.99,2119.44,553.36,0.26,32.35,1.00,,
31/03/2024,52.28,7.75,1.12,0.62,4.96,45234.82,8.46,29.48,125.00,24445.71,620.00,869.16,903.85,2091.64,551.60,0.42,31.30,1.00,,
01/04/2024,52.25,7.93,1.10,0.62,0.00,45236.13,8.39,29.33,125.00,20518.16,617.00,878.98,895.55,2048.19,548.96,0.48,23.41,1.00,,
02/04/2024,0.00,0.00,0.00,0.00,0.00,45288.51,7.52,29.83,250.00,28184.30,635.00,885.87,895.28,2063.02,564.80,0.51,21.89,1.00,,
03/04/2024,49.99,8.41,1.10,0.64,4.38,45204.23,8.05,29.78,375.00,23742.77,630.00,887.25,898.83,2073.86,560.40,0.64,15.22,1.00,,
04/04/2024,48.88,9.85,0.97,1.02,4.18,45244.40,8.98,29.85,750.00,19421.73,625.00,882.76,901.38,2044.70,556.00,0.74,17.31,1.00,,
05/04/2024,51.98,8.60,1.28,0.68,3.86,45228.17,8.45,29.86,916.67,24207.48,629.00,874.24,902.19,2052.92,559.52,0.74,21.26,1.00,,
06/04/2024,50.11,8.95,1.26,0.61,4.36,45204.47,9.35,29.87,625.43,24850.95,622.43,884.66,899.46,2092.23,553.36,0.64,23.61,1.00,,
07/04/2024,50.92,8.91,1.24,0.67,3.50,45254.92,8.16,29.86,291.67,23084.71,631.00,895.77,894.99,2130.36,561.28,1.44,23.61,1.00,,
08/04/2024,49.08,9.45,1.34,0.60,3.68,44527.80,9.09,29.28,41.67,22687.00,611.00,899.57,898.83,2195.83,543.68,0.96,23.50,1.00,,
09/04/2024,58.78,9.27,1.29,0.61,4.78,44276.14,9.15,29.01,83.33,26781.39,605.00,890.20,901.99,2153.98,538.40,0.80,22.33,1.00,,
10/04/2024,50.53,8.96,1.21,0.67,3.90,43854.18,8.84,28.26,125.00,18410.42,591.00,871.83,898.63,2133.16,526.08,0.96,20.73,1.00,,
11/04/2024,52.44,8.32,1.16,0.70,3.48,44322.55,9.92,29.00,41.67,25337.74,599.00,866.51,898.08,2066.60,533.12,0.61,15.50,1.00,,
12/04/2024,50.94,8.38,1.09,0.72,3.74,42522.19,8.67,29.07,125.00,26530.87,610.00,863.62,906.15,2038.82,542.80,0.58,17.34,1.00,,
13/04/2024,49.15,8.36,1.07,0.69,3.46,43292.25,9.49,29.31,541.67,20410.27,609.00,859.47,913.33,2104.53,541.92,0.26,20.59,1.00,,
14/04/2024,52.53,8.10,1.13,0.62,3.42,43620.24,9.35,29.59,666.67,25809.98,616.00,854.80,911.62,2067.53,548.08,0.51,22.18,1.00,,
15/04/2024,49.99,8.04,1.11,0.67,3.32,43502.88,8.61,29.67,583.33,23844.65,623.00,860.25,912.51,2094.50,554.24,0.58,25.11,1.00,,
16/04/2024,51.97,8.26,1.40,0.79,3.78,44081.21,9.14,29.78,1041.67,25571.70,622.00,863.36,914.06,2129.40,553.36,0.32,26.66,1.00,,
17/04/2024,53.18,7.71,0.97,0.80,3.08,44484.42,9.21,29.85,916.67,22850.08,623.00,856.30,909.72,2095.39,554.24,0.78,25.36,1.00,,
18/04/2024,53.50,7.68,0.92,0.89,3.02,44430.80,9.64,29.90,875.00,23501.77,621.00,852.17,913.13,2075.61,552.48,0.58,24.74,1.00,,
19/04/2024,51.44,7.87,0.97,0.79,2.98,44556.14,9.33,29.96,583.33,23771.91,625.00,854.12,904.78,2096.93,556.00,0.26,23.07,1.00,,
20/04/2024,52.03,7.82,0.93,0.86,2.90,44481.86,9.83,29.96,541.67,20667.98,621.00,852.77,906.70,2060.31,552.48,0.58,25.72,1.00,,
21/04/2024,52.22,8.02,0.96,0.88,3.22,44545.84,9.18,29.95,500.00,22341.48,625.00,860.80,902.83,2094.59,556.00,0.58,20.31,1.00,,
22/04/2024,53.95,7.96,0.91,0.93,2.90,41698.23,9.11,29.12,398.82,19162.24,606.20,859.88,896.70,1936.76,507.60,0.74,16.51,0.94,,
23/04/2024,50.85,6.79,1.00,0.40,3.22,44509.04,9.60,29.81,921.14,23308.16,619.01,857.51,911.75,2068.48,548.08,0.51,22.08,1.00,,
24/04/2024,54.86,7.77,1.50,0.91,3.08,44547.95,8.63,29.95,416.67,22189.11,629.00,857.73,900.59,2063.31,559.52,0.51,22.16,1.00,,
25/04/2024,51.76,7.81,0.87,0.91,3.48,44425.33,10.29,29.87,458.33,25601.83,631.00,854.46,902.59,2042.72,561.28,0.48,24.85,1.00,,
26/04/2024,53.99,8.93,1.02,0.87,2.64,44509.11,9.13,29.94,875.00,22337.12,631.00,849.31,899.17,2022.85,561.28,0.80,23.74,1.00,,
27/04/2024,50.75,8.72,0.97,0.88,3.18,44525.68,8.85,29.86,1041.67,25277.20,632.00,849.09,903.47,2017.94,562.16,0.54,24.27,1.00,,
28/04/2024,50.82,10.15,1.04,1.06,3.22,44503.95,9.03,29.87,1875.00,25855.97,631.00,851.04,901.62,1997.55,561.28,0.64,23.72,1.00,,
29/04/2024,52.55,9.06,0.95,1.05,3.50,44558.09,8.87,29.87,1875.00,22663.73,632.00,853.35,901.25,2009.60,562.16,0.64,24.32,1.00,,
30/04/2024,49.97,9.98,0.96,1.11,2.78,45251.71,8.90,29.90,1750.00,24694.50,632.00,850.41,901.53,2019.15,562.16,0.48,24.40,1.00,,
01/05/2024,0.00,0.00,0.00,0.00,0.00,45478.55,8.60,29.85,333.33,26437.66,633.00,857.15,899.26,2051.31,563.04,0.64,25.92,1.00,,
02/05/2024,53.56,7.94,0.44,0.93,3.12,45473.77,8.75,29.84,125.00,24935.87,632.00,868.37,901.88,2068.48,562.16,0.48,26.31,1.00,,
03/05/2024,54.30,7.91,0.81,1.00,3.26,45168.85,9.83,29.78,833.33,24588.79,623.00,864.12,912.18,2047.27,554.24,0.45,26.42,1.00,,
04/05/2024,51.83,7.59,1.00,1.10,3.42,44835.22,9.09,29.68,958.33,21695.32,626.00,862.99,902.77,2054.61,556.88,0.51,26.61,1.00,,
05/05/2024,0.00,0.00,0.00,0.00,0.00,44539.04,9.84,29.31,943.11,18830.16,611.14,847.61,898.45,1906.85,504.96,0.48,27.34,0.93,,
06/05/2024,54.50,8.15,0.86,1.14,3.62,44995.77,9.36,29.87,916.67,24240.92,628.00,848.78,902.14,2053.62,558.64,0.64,27.10,1.00,,
07/05/2024,50.56,7.86,0.99,0.97,3.08,44994.13,8.80,29.72,1333.33,25039.79,639.00,855.87,899.35,2034.37,568.32,0.48,27.90,1.00,,
08/05/2024,50.06,8.09,0.95,0.98,3.40,44933.82,9.16,29.66,1208.33,25052.76,629.00,860.29,904.87,2076.60,559.52,0.48,29.85,1.00,,
09/05/2024,52.41,8.02,0.96,1.00,3.72,45024.16,9.84,29.67,833.33,25050.61,625.00,865.74,904.03,2111.18,556.00,0.70,30.06,1.00,,
10/05/2024,51.14,7.81,0.92,0.88,3.00,45034.59,8.98,29.67,750.00,26913.41,631.00,866.92,901.61,2089.83,565.28,0.80,27.84,1.00,,
11/05/2024,50.87,8.20,0.92,0.93,3.80,44975.39,8.50,29.67,625.00,24323.60,634.00,865.65,898.50,2099.55,567.78,0.80,26.03,1.00,,
12/05/2024,52.23,8.19,0.90,0.88,3.76,45000.64,8.57,29.65,500.00,8191.78,633.00,864.81,904.67,2086.10,566.97,0.64,28.00,1.00,,
13/05/2024,48.39,8.69,0.88,1.07,3.36,45007.48,8.52,29.66,541.67,26187.87,634.00,861.34,902.17,2091.56,567.85,0.64,26.84,1.00,,
14/05/2024,52.62,8.41,0.89,1.05,3.14,45046.02,8.18,29.67,875.00,25406.19,636.00,863.99,900.86,2089.98,569.61,1.12,25.03,1.00,,
15/05/2024,52.09,8.53,0.88,1.05,3.30,42722.83,8.20,27.17,215.83,22779.26,581.18,852.76,896.30,2019.41,503.61,0.77,27.11,0.97,,
16/05/2024,52.52,10.67,0.97,1.06,3.37,44823.84,8.76,28.35,333.33,7396.39,607.00,840.73,896.20,2067.31,540.16,0.35,28.38,1.00,,
17/05/2024,51.78,8.56,0.90,1.13,3.08,44974.18,9.08,29.66,1000.00,22433.43,634.00,850.76,898.94,2096.34,563.92,0.54,27.87,1.00,,
18/05/2024,52.72,8.17,0.91,0.93,3.40,44706.19,8.68,28.37,333.33,23950.08,604.00,857.98,892.83,2112.52,541.45,0.42,26.37,1.00,,
19/05/2024,0.00,0.00,0.00,0.00,0.00,44176.36,8.58,26.98,126.94,14609.51,574.78,847.92,890.09,2073.87,508.01,0.29,25.33,0.98,,
20/05/2024,52.13,8.49,0.94,1.07,2.94,44964.15,8.33,29.67,1166.67,22907.56,645.00,854.44,910.50,2155.56,567.60,0.32,27.47,1.00,,
21/05/2024,51.02,8.61,0.93,1.01,4.18,45000.92,8.15,29.67,916.67,23229.36,637.00,861.13,903.30,2178.26,570.49,0.48,27.00,1.00,,
22/05/2024,51.02,8.37,0.92,0.97,3.32,44944.59,8.06,29.67,1041.67,25900.40,637.00,867.07,905.25,2191.34,570.49,0.54,27.78,1.00,,
23/05/2024,52.13,8.49,0.92,0.92,2.22,44932.26,8.20,29.68,798.93,12842.51,619.33,832.47,887.28,1817.66,294.17,0.48,15.00,0.52,,
24/05/2024,0.00,0.00,0.00,0.00,0.00,45753.11,0.00,0.00,0.00,0.00,0.00,0.00,0.00,1289.82,0.00,0.54,29.81,0.00,,
25/05/2024,0.00,0.00,0.00,0.00,0.00,0.00,0.00,0.00,0.00,0.00,0.00,0.00,0.00,0.00,0.00,0.70,29.14,0.00,,
26/05/2024,0.00,0.00,0.00,0.00,0.00,0.00,0.00,0.00,0.00,0.00,0.00,0.00,0.00,0.00,0.00,0.51,29.75,0.00,,
27/05/2024,0.00,0.00,0.00,0.00,0.00,0.00,0.00,0.00,0.00,0.00,0.00,0.00,0.00,0.00,0.00,0.54,26.67,0.00,,
28/05/2024,0.00,0.00,0.00,0.00,0.00,0.00,0.00,0.00,0.00,0.00,0.00,0.00,0.00,0.00,0.00,0.70,25.59,0.00,,
29/05/2024,0.00,0.00,0.00,0.00,0.00,0.00,8.17,27.12,0.00,3642.88,588.27,0.00,869.97,1799.18,143.44,0.32,24.98,0.28,,
30/05/2024,0.00,0.00,0.00,0.00,0.00,43099.88,8.45,28.49,501.39,19122.17,618.72,837.62,905.29,2221.70,542.96,0.38,26.44,1.00,,
31/05/2024,52.57,8.46,0.95,1.00,3.88,43357.72,8.29,29.08,169.01,18779.96,622.65,876.57,900.95,2152.94,550.25,0.48,26.57,0.99,,
01/06/2024,0.00,0.00,0.00,0.00,0.00,44727.30,8.35,29.66,83.33,23401.86,633.00,892.79,902.36,2127.49,568.94,0.48,26.04,1.00,,
02/06/2024,0.00,0.00,0.00,0.00,0.00,44734.07,8.48,29.67,208.33,24968.10,644.00,891.50,924.40,2146.68,566.72,0.32,25.59,1.00,,
03/06/2024,51.64,8.05,0.94,0.96,2.90,44756.34,9.03,29.67,250.00,25755.13,634.00,905.28,916.86,2135.88,563.92,0.32,28.38,1.00,,
04/06/2024,52.64,8.52,0.98,0.90,3.52,44711.92,8.62,29.67,375.00,25822.30,631.00,915.96,910.38,2166.72,567.50,0.38,27.41,1.00,,
05/06/2024,52.10,8.68,1.04,1.02,3.48,44762.10,8.58,29.62,750.52,25751.03,629.44,914.45,911.47,2171.96,566.99,0.28,26.90,1.00,,
06/06/2024,50.18,8.59,1.12,0.89,3.56,46390.04,8.63,29.65,2000.00,25361.98,629.00,917.75,907.43,2216.78,566.99,0.48,26.02,1.00,,
07/06/2024,49.73,10.17,1.26,1.16,2.78,46644.05,9.18,29.80,0.00,11437.80,604.94,840.51,911.80,2225.65,235.38,0.32,15.00,0.42,,
08/06/2024,49.65,9.84,1.36,1.05,3.52,46472.06,8.98,29.00,0.00,18157.64,629.14,919.31,879.77,2031.46,481.36,0.48,23.66,0.87,,
09/06/2024,0.00,0.00,0.00,0.00,0.00,46521.13,9.10,29.08,0.00,19347.71,620.93,919.18,905.29,2013.48,521.90,0.72,23.98,0.94,,
10/06/2024,51.32,9.44,0.80,0.73,3.10,46395.54,8.38,29.67,0.00,23456.83,637.00,938.26,904.75,2119.75,568.03,0.57,23.20,1.00,,
11/06/2024,51.71,9.41,1.19,0.86,3.32,43112.10,8.19,29.21,0.00,22034.78,626.40,941.06,905.43,2082.26,545.60,0.43,23.65,0.97,,
12/06/2024,52.02,9.28,1.16,0.87,3.82,45030.54,8.48,29.67,416.67,23538.61,638.00,942.60,908.31,2094.61,567.44,0.42,24.15,1.00,,
13/06/2024,50.73,8.91,1.25,1.00,2.78,44990.04,8.47,29.67,791.67,23080.84,638.00,935.67,910.64,2108.64,567.44,0.57,23.57,1.00,,
14/06/2024,51.01,9.11,1.17,0.80,2.94,44860.51,8.89,29.67,791.67,24472.38,627.00,927.26,911.44,2114.99,565.85,0.43,23.16,1.00,,
15/06/2024,52.01,9.20,1.14,0.89,3.20,45184.45,8.81,29.67,750.00,24812.92,628.00,948.07,911.33,2115.64,566.81,0.57,22.70,1.00,,
16/06/2024,0.00,0.00,0.00,0.00,0.00,44386.13,9.13,29.67,1083.33,21441.66,625.00,940.52,913.94,2109.84,564.17,0.72,23.66,1.00,,
17/06/2024,51.44,9.83,1.32,0.99,3.02,44560.89,9.27,29.67,1375.00,20736.99,625.00,922.83,914.01,2080.45,563.55,0.63,24.18,1.00,,
18/06/2024,48.87,9.74,1.27,0.94,3.30,44513.07,8.34,29.64,1500.00,23860.03,630.00,926.65,913.69,2084.27,569.29,0.55,25.55,1.00,,
19/06/2024,49.40,10.36,1.33,0.87,3.44,44548.03,8.58,29.33,791.67,18546.49,628.00,927.99,911.50,2125.72,567.53,0.52,24.05,1.00,,
20/06/2024,49.08,9.86,1.40,0.90,3.02,44552.20,8.28,28.96,666.67,26565.65,622.00,928.05,909.78,2155.35,562.26,0.52,18.11,1.00,,
21/06/2024,49.32,10.44,1.31,0.93,4.34,43443.69,8.54,28.90,632.47,20802.60,619.31,919.49,911.38,2123.02,553.48,0.72,16.38,0.99,,
22/06/2024,48.83,10.55,1.20,0.95,1.76,44563.79,8.76,29.27,625.00,27734.40,626.00,926.88,911.20,2125.10,565.80,0.57,18.65,1.00,,
23/06/2024,0.00,0.00,0.00,0.00,0.00,44500.73,7.76,29.27,208.33,21184.51,633.00,926.12,911.28,2142.17,571.25,0.57,18.62,1.00,,
24/06/2024,49.16,9.76,0.16,1.22,4.70,44532.79,8.52,29.27,208.33,23610.19,628.00,937.02,910.93,2121.67,566.85,0.72,18.59,1.00,,
25/06/2024,50.08,10.18,1.18,1.14,3.20,44471.23,8.69,29.27,625.00,23488.12,627.00,937.90,911.30,2083.21,565.97,0.63,20.68,1.00,,
26/06/2024,50.15,10.16,1.29,0.99,3.00,44495.39,7.94,29.27,541.67,22457.07,632.00,924.54,911.59,2101.52,570.47,1.44,22.86,1.00,,
27/06/2024,49.61,10.39,1.33,1.07,3.20,44512.95,8.15,29.27,458.33,23835.17,630.00,921.69,911.53,2134.72,568.81,1.12,22.43,1.00,,
28/06/2024,44.04,11.30,0.46,1.55,3.22,44511.01,8.87,29.27,1333.33,23762.14,625.00,929.77,910.16,2011.17,564.41,0.29,21.81,1.00,,
29/06/2024,49.65,10.20,1.05,1.13,3.20,44575.02,8.40,29.27,791.67,23727.90,629.00,926.67,911.27,2020.32,567.93,0.66,19.27,1.00,,
30/06/2024,0.00,0.00,0.00,0.00,0.00,44281.92,9.02,28.85,833.33,21064.31,600.00,920.71,912.65,2034.31,542.41,0.49,18.12,1.00,,
01/07/2024,49.18,9.05,1.34,0.91,3.42,44382.60,8.53,28.99,1000.00,7086.80,621.00,908.69,913.26,2067.63,560.89,0.32,16.72,1.00,,
02/07/2024,50.38,9.24,1.33,1.13,3.06,44417.80,9.12,29.27,1208.33,27698.01,624.00,915.76,912.11,2106.16,563.53,0.57,18.86,1.00,,
03/07/2024,51.59,9.15,1.40,1.01,4.20,44432.20,8.79,29.27,1166.67,22909.52,625.00,919.99,912.69,2135.07,564.86,0.43,20.34,1.00,,
04/07/2024,51.54,9.09,1.31,0.96,3.26,44398.39,8.86,29.27,1250.00,23294.66,625.00,910.95,913.43,2124.82,564.86,0.57,21.35,1.00,,
05/07/2024,50.16,9.44,1.33,0.92,0.00,44463.17,8.79,29.27,1458.33,24798.87,625.00,901.39,914.21,2046.96,564.86,0.34,21.12,1.00,,
06/07/2024,48.02,9.56,1.29,0.80,3.00,44501.72,9.76,29.27,1041.67,22239.09,619.00,895.06,914.75,1980.49,559.58,0.49,21.42,1.00,,
07/07/2024,0.00,0.00,0.00,0.00,0.00,44566.63,9.48,29.27,2250.00,25167.16,622.00,895.10,915.74,2003.21,561.17,0.52,22.56,1.00,,
08/07/2024,52.35,10.13,1.20,1.07,3.18,44475.54,8.59,29.25,958.33,24420.45,628.00,901.02,914.63,2081.77,566.22,0.46,20.93,1.00,,
09/07/2024,50.36,10.42,1.17,1.07,3.34,45059.15,9.74,28.86,1583.33,20195.07,611.00,914.26,917.00,2106.82,551.26,0.43,20.88,1.00,,
10/07/2024,49.53,10.32,1.28,0.99,3.30,45443.24,9.00,29.27,1625.00,21037.12,625.00,917.74,917.06,2087.54,563.58,0.57,18.58,1.00,,
11/07/2024,49.58,10.60,1.34,1.02,3.02,45424.60,9.28,29.41,1625.00,21684.45,626.00,920.46,914.18,2073.75,564.46,0.72,16.95,1.00,,
12/07/2024,50.84,10.50,1.40,1.10,3.04,44542.93,9.08,29.46,2089.14,18155.86,628.75,915.50,921.50,2045.69,565.34,0.86,17.62,1.00,,
13/07/2024,50.74,11.33,1.50,0.95,3.16,44813.53,9.28,29.32,2083.33,24112.25,624.00,915.29,920.19,2087.62,562.70,0.57,18.46,1.00,,
14/07/2024,0.00,0.00,0.00,0.00,0.00,44804.64,8.83,29.06,1833.33,22407.01,622.00,909.59,918.77,2120.57,561.05,0.72,19.45,1.00,,
15/07/2024,50.33,10.34,1.49,4.22,3.50,44965.80,9.14,28.77,1875.00,18541.59,613.00,922.00,915.82,2077.85,553.23,0.75,20.53,1.00,,
16/07/2024,48.31,10.41,1.46,1.21,3.22,44969.10,8.96,28.86,1958.33,21962.43,616.00,926.88,915.78,2090.28,555.87,0.72,20.11,1.00,,
17/07/2024,50.05,10.75,1.42,1.22,3.20,44654.97,9.47,28.74,1833.33,20930.99,610.00,902.88,916.92,2072.65,550.59,0.83,18.63,1.00,,
18/07/2024,48.87,10.39,1.38,1.28,2.88,44596.99,9.09,29.08,1875.00,24223.76,620.00,909.37,915.24,2036.59,559.39,0.86,19.78,1.00,,
19/07/2024,49.53,10.30,1.45,1.20,3.04,44527.18,9.64,29.06,1875.00,23449.01,615.00,912.19,918.53,2021.88,555.43,0.57,19.29,1.00,,
20/07/2024,48.61,10.13,1.35,1.29,3.36,44552.48,9.36,28.91,1333.33,23082.76,613.00,922.44,917.07,1990.71,554.54,1.01,19.96,1.00,,
21/07/2024,0.00,0.00,0.00,0.00,0.00,44605.14,8.72,28.82,958.33,22563.85,616.00,928.51,917.51,2069.27,557.18,0.78,19.64,1.00,,
22/07/2024,53.02,10.16,1.08,1.27,0.00,44490.69,9.22,29.06,1208.33,24329.27,618.00,932.08,915.29,2031.87,558.94,0.72,20.13,1.00,,
23/07/2024,48.83,9.38,2.08,1.54,0.00,44496.75,9.06,29.33,1375.00,23816.17,625.00,936.49,915.45,2027.98,565.10,0.86,22.71,1.00,,
24/07/2024,49.80,9.67,0.34,1.27,4.04,43295.46,9.04,29.19,1392.41,23243.15,621.77,917.93,916.57,2006.56,555.42,0.72,21.18,0.99,,
25/07/2024,47.86,9.06,1.39,1.41,4.64,44169.87,9.40,29.53,666.67,22951.71,624.00,923.70,901.57,1959.83,566.21,0.72,16.86,1.00,,
26/07/2024,47.60,8.86,0.00,1.52,3.88,43678.15,8.68,29.64,750.00,25921.35,632.00,921.40,905.07,1954.70,573.25,0.86,16.78,1.00,,
27/07/2024,48.26,8.61,2.51,1.72,3.50,44550.90,9.09,29.67,1458.33,24193.26,630.00,930.36,915.46,2010.40,571.50,0.86,19.10,1.00,,
28/07/2024,0.00,0.00,0.00,0.00,0.00,44400.40,9.12,29.66,1125.00,23069.99,629.00,921.87,915.62,2027.46,570.61,0.78,19.79,1.00,,
29/07/2024,47.11,9.82,1.52,1.42,3.06,44553.52,9.05,29.67,1458.33,24248.40,641.00,924.89,915.99,2010.02,570.08,0.43,20.15,1.00,,
30/07/2024,47.87,11.58,1.31,1.76,3.10,44317.76,9.26,29.28,1833.33,21190.29,631.00,914.61,918.61,2058.90,561.28,0.57,19.25,1.00,,
31/07/2024,46.31,10.84,1.58,1.13,0.00,44463.41,8.83,29.67,2125.00,24434.10,626.00,915.91,918.38,2038.70,556.88,0.57,19.77,1.00,,
01/08/2024,47.53,10.71,1.53,1.06,2.60,45085.65,8.75,29.67,2000.00,20978.31,629.00,910.59,921.11,2053.46,570.07,0.43,19.38,1.00,,
02/08/2024,45.08,10.38,1.46,1.23,3.96,45485.59,8.36,29.51,1916.67,22535.00,628.00,913.82,921.47,2097.87,568.65,0.57,19.36,1.00,,
03/08/2024,47.97,10.20,1.41,1.26,3.88,45733.64,8.62,29.47,1708.33,20961.49,626.00,919.02,919.88,2088.30,566.89,0.57,20.32,1.00,,
04/08/2024,0.00,0.00,0.00,0.00,0.00,45889.33,8.86,29.46,1417.65,23027.49,623.43,924.88,918.37,2105.79,564.25,0.29,20.86,1.00,,
05/08/2024,47.85,13.74,1.32,1.36,4.24,45843.14,8.94,29.47,1291.67,21180.43,623.00,939.89,917.27,2047.16,564.25,0.72,20.57,1.00,,
06/08/2024,0.00,0.00,0.00,0.00,0.00,45933.19,9.02,29.47,1125.00,20041.36,623.00,940.86,916.20,2009.73,564.41,0.57,21.63,1.00,,
07/08/2024,48.84,9.04,1.37,1.08,3.70,45983.25,8.67,29.47,1500.00,22020.94,625.00,923.09,916.56,1999.03,566.33,0.43,23.40,1.00,,
08/08/2024,48.69,9.25,1.40,1.00,3.62,45925.35,8.72,29.63,1708.33,22708.24,628.00,915.45,917.59,2047.03,568.97,0.86,23.35,1.00,,
09/08/2024,50.45,9.00,1.26,1.26,3.54,45941.44,9.12,29.67,1458.33,22649.43,626.00,903.67,916.21,2038.23,567.21,0.57,20.96,1.00,,
10/08/2024,49.21,8.76,1.33,1.27,3.78,45110.05,8.95,29.47,1440.68,21778.20,622.37,905.44,916.11,2051.37,554.89,0.43,19.48,0.98,,
11/08/2024,0.00,0.00,0.00,0.00,0.00,45612.85,8.98,29.57,1708.33,21983.02,626.00,894.44,919.20,2096.53,566.65,0.34,20.89,1.00,,
12/08/2024,49.39,9.13,1.27,1.28,3.76,45627.20,9.19,29.61,1666.67,24691.04,625.00,896.62,918.58,2106.36,565.49,0.57,18.81,1.00,,
13/08/2024,47.71,8.78,1.21,1.11,6.12,42195.65,8.81,29.30,1389.10,14054.19,620.52,907.22,916.54,2014.31,523.25,0.43,19.29,0.93,,
14/08/2024,48.99,9.32,1.04,1.15,3.40,45819.25,9.15,29.66,1250.00,19662.96,627.00,913.28,920.50,2217.27,567.25,0.57,20.06,1.00,,
15/08/2024,51.28,8.48,1.23,1.26,3.68,45821.68,8.71,29.66,13916.67,22915.41,630.00,908.21,920.47,2243.36,569.89,0.57,20.77,1.00,,
16/08/2024,49.53,8.77,1.32,1.44,3.80,45865.24,9.33,29.67,0.00,21158.21,626.00,906.93,920.96,2273.06,566.35,0.43,20.14,1.00,,
17/08/2024,49.70,8.60,1.15,1.21,4.96,45695.59,8.80,29.57,0.00,21505.99,627.00,897.68,922.72,2293.22,567.20,0.29,19.78,1.00,,
18/08/2024,0.00,0.00,0.00,0.00,0.00,43103.04,9.09,28.91,0.00,15756.14,610.59,895.56,910.95,2146.83,518.80,0.43,19.47,0.94,,
19/08/2024,49.51,9.47,1.17,1.17,3.92,44258.25,8.83,29.08,12765.04,18868.85,615.82,895.14,915.10,2145.35,540.80,0.43,20.49,0.97,,
20/08/2024,51.64,7.68,1.02,1.17,4.22,45580.00,9.03,29.67,0.00,21466.86,628.00,894.92,919.48,2244.40,568.08,0.43,19.59,1.00,,
21/08/2024,49.34,8.58,1.12,1.25,3.46,45867.75,9.03,29.68,3458.33,22522.68,628.00,898.67,919.04,2286.70,568.06,0.32,20.16,1.00,,
22/08/2024,47.86,7.88,1.10,1.28,4.12,45699.98,9.32,29.67,0.00,21812.52,626.00,900.56,916.43,2296.14,566.26,0.29,20.15,1.00,,
23/08/2024,48.76,8.74,1.24,1.35,4.28,46391.17,9.55,29.29,0.00,21818.67,616.00,904.65,915.80,2395.83,557.46,0.30,20.51,1.00,,
24/08/2024,51.43,8.09,1.13,1.34,4.48,46657.67,8.92,29.16,0.00,22447.36,617.00,903.89,916.35,2407.03,558.52,0.00,20.32,1.00,,
25/08/2024,0.00,0.00,0.00,0.00,0.00,46890.97,8.40,29.27,83.33,13287.94,623.00,920.23,915.61,2389.14,563.80,0.29,20.43,1.00,,
26/08/2024,50.40,8.29,1.13,1.14,3.96,46832.84,9.06,29.27,0.00,30044.20,619.00,919.03,915.79,2415.97,560.10,0.43,20.40,1.00,,
27/08/2024,49.38,7.67,0.61,1.33,4.08,46832.24,9.17,29.27,0.00,22249.34,618.00,916.31,915.88,2449.85,559.53,0.43,20.63,1.00,,
28/08/2024,46.62,9.24,1.22,1.26,4.22,46579.05,8.93,29.27,0.00,21944.68,619.00,916.77,915.81,2449.27,560.41,0.34,21.49,1.00,,
29/08/2024,49.57,8.93,1.23,1.12,3.42,46839.77,8.86,29.27,0.00,21861.09,621.00,917.94,916.18,2471.17,560.79,0.32,22.30,1.00,,
30/08/2024,50.67,8.90,1.19,1.40,2.76,47198.35,9.50,29.25,0.00,19060.86,616.00,930.65,915.27,2516.71,556.39,0.43,23.12,1.00,,
31/08/2024,50.72,8.64,1.29,1.38,3.74,47466.88,8.83,29.29,0.00,20276.22,622.56,930.26,914.42,2568.32,562.16,0.32,22.72,1.00,,
01/09/2024,52.23,8.36,1.29,1.18,3.20,47383.07,8.15,29.25,0.00,18749.15,629.00,931.04,911.84,2581.82,565.06,0.37,22.05,1.00,,
02/09/2024,52.92,8.84,1.28,1.22,3.30,47224.60,9.04,29.27,0.00,20531.07,628.00,937.59,912.12,2556.97,558.64,0.63,21.82,1.00,,
03/09/2024,50.90,9.79,1.29,0.97,3.40,47375.82,9.31,29.27,0.00,19518.29,615.00,930.75,910.70,2538.16,558.92,0.45,21.85,1.00,,
04/09/2024,50.57,8.13,1.26,1.20,3.22,47344.27,9.16,29.27,0.00,20510.97,616.00,922.59,909.34,2524.56,559.80,0.60,22.10,1.00,,
05/09/2024,48.76,9.66,1.21,1.30,3.72,45143.41,8.46,28.84,0.00,17113.03,617.59,919.40,906.01,2395.92,531.94,0.23,20.15,0.96,,
06/09/2024,48.95,9.96,1.17,1.34,4.16,45821.47,8.07,28.81,294.94,16863.90,618.88,928.06,915.47,2376.92,550.42,1.25,18.18,0.99,,
07/09/2024,48.76,10.14,1.11,1.37,2.98,47484.67,8.33,29.17,1958.33,18835.69,625.00,923.75,918.18,2547.77,561.86,0.34,18.26,1.00,,
08/09/2024,49.31,10.29,1.10,1.35,3.44,47459.11,8.19,29.27,2083.33,18987.80,634.00,921.04,914.96,2558.56,563.92,0.43,18.75,1.00,,
09/09/2024,49.93,10.13,1.12,1.32,3.08,47279.02,8.78,29.25,1918.00,19337.69,624.43,940.47,915.79,2573.78,560.98,0.46,20.35,1.00,,
10/09/2024,50.05,9.97,0.91,1.04,3.12,47366.21,8.25,29.27,1916.67,19811.20,628.00,931.38,915.10,2558.28,564.29,0.69,21.27,1.00,,
11/09/2024,49.66,9.75,1.10,1.38,4.16,47279.93,8.59,29.27,1875.00,19130.92,626.00,922.63,915.47,2563.40,562.43,0.86,19.36,1.00,,
12/09/2024,48.53,9.95,1.12,1.32,3.70,47421.43,8.64,29.27,1875.00,18863.47,626.00,920.47,916.93,2566.01,562.43,0.42,20.37,1.00,,
13/09/2024,49.09,9.77,1.08,1.19,3.92,47262.82,8.66,29.29,2087.68,19565.24,626.30,914.95,916.73,2562.17,561.55,0.37,22.23,1.00,,
14/09/2024,49.77,9.73,1.19,1.30,3.92,47399.92,9.27,29.37,2000.00,19548.87,629.00,924.76,914.08,2586.69,559.52,0.52,21.53,1.00,,
15/09/2024,49.44,9.62,1.09,1.27,3.96,46813.98,8.25,29.05,1884.16,17405.03,635.09,939.89,914.51,2571.56,556.16,0.43,20.02,1.00,,
16/09/2024,50.30,9.85,1.15,1.13,3.46,47217.35,8.24,29.12,2083.33,18690.82,631.00,933.79,922.92,2657.26,561.28,0.46,21.02,1.00,,
17/09/2024,49.63,9.95,1.15,1.33,3.42,47212.83,9.39,28.72,2000.00,15483.31,608.00,913.40,923.50,2674.21,546.59,0.57,21.65,1.00,,
18/09/2024,50.25,6.25,2.68,0.00,4.16,46821.85,8.72,28.52,2099.37,12354.44,608.65,926.68,925.16,2674.46,543.07,0.57,22.54,0.99,,
19/09/2024,50.51,10.66,1.36,1.51,3.58,45995.94,8.30,28.12,1806.72,10988.41,603.03,929.56,924.32,2547.69,537.79,0.43,22.54,0.99,,
20/09/2024,49.75,10.66,0.64,1.36,3.98,46185.94,9.04,27.68,1708.33,7919.37,587.00,920.64,922.87,2580.37,529.55,0.43,22.53,1.00,,
21/09/2024,50.51,9.69,1.47,1.30,5.40,46842.64,8.99,28.25,1708.33,15865.02,600.00,927.08,923.99,2697.77,540.99,0.37,21.66,1.00,,
22/09/2024,0.00,0.00,0.00,0.00,0.00,47098.33,9.04,28.61,1958.33,12854.43,614.00,933.71,925.24,2744.08,546.32,0.00,21.27,1.00,,
23/09/2024,50.96,9.39,1.40,0.98,3.12,47114.42,9.23,28.67,1875.00,13474.74,608.00,936.25,924.10,2725.69,547.09,0.52,19.63,1.00,,
24/09/2024,51.22,8.16,1.42,0.98,3.46,47293.13,8.72,28.91,2000.00,11368.76,618.00,936.31,912.08,2702.35,554.46,0.23,19.75,1.00,,
25/09/2024,49.70,8.27,1.35,1.01,3.13,47270.63,8.68,29.06,1541.67,9709.82,622.00,942.16,910.28,2674.00,557.56,0.29,19.33,1.00,,
26/09/2024,52.39,7.90,1.23,0.86,4.92,47223.56,8.33,29.17,1208.33,11570.35,627.00,947.92,907.78,2644.48,561.97,0.43,18.60,1.00,,
27/09/2024,50.65,4.47,0.38,0.41,3.56,47363.17,9.02,29.52,958.33,12954.90,628.00,954.67,890.57,2645.54,564.38,0.57,16.33,1.00,,
28/09/2024,51.31,7.81,1.20,1.03,3.74,47210.89,8.46,29.60,875.00,14411.89,635.00,943.28,895.99,2624.06,569.42,0.43,16.26,1.00,,
29/09/2024,0.00,0.00,0.00,0.00,0.00,47289.24,8.42,29.67,875.00,16270.55,642.00,940.62,891.54,2672.81,570.96,0.26,17.56,1.00,,
30/09/2024,0.00,0.00,0.00,0.00,0.00,47184.10,9.27,29.67,1458.33,15488.04,606.00,944.85,902.63,2711.72,543.90,0.23,18.50,1.00,,
01/10/2024,0.00,0.00,0.00,0.00,0.00,47111.03,9.26,29.66,1791.67,16808.57,606.00,930.53,910.22,2793.18,543.90,0.29,17.21,1.00,,
02/10/2024,51.09,8.81,1.30,0.95,4.18,47306.99,8.26,29.65,1791.67,11891.52,600.00,931.18,910.29,2706.72,539.03,0.29,17.00,1.00,,
03/10/2024,49.04,9.02,1.30,1.02,3.72,47279.63,8.57,29.66,2166.67,13008.16,628.00,938.86,920.38,2746.93,563.88,0.29,18.67,1.00,,
04/10/2024,49.79,9.53,1.36,1.14,4.32,47145.05,9.29,29.67,2166.67,13358.19,605.00,940.38,917.77,2801.82,543.64,0.32,18.97,1.00,,
05/10/2024,49.90,9.09,1.36,1.18,3.26,47000.69,8.15,29.67,1833.33,17515.70,607.00,936.48,914.59,2880.47,545.40,0.29,21.15,1.00,,
06/10/2024,0.00,0.00,0.00,0.00,0.00,45626.91,9.19,29.28,1333.33,14768.93,590.00,926.26,923.11,2833.93,530.44,0.17,19.61,1.00,,
07/10/2024,48.62,9.12,1.37,1.29,3.86,42985.53,9.23,28.52,1583.33,14147.41,573.00,924.52,924.02,2724.55,521.48,0.20,18.18,1.00,,
08/10/2024,50.31,8.95,1.36,1.32,3.92,44712.72,9.31,28.74,2250.00,12623.76,598.00,925.59,911.14,2794.03,534.98,0.34,17.51,1.00,,
09/10/2024,49.97,9.14,1.40,1.05,1.84,45083.30,8.56,28.82,2166.67,11884.44,610.00,936.15,916.73,2863.10,548.04,0.00,17.97,1.00,,
10/10/2024,50.16,8.88,1.36,1.07,4.10,45205.94,8.94,28.56,2041.67,12495.40,601.00,943.22,916.21,2863.61,540.12,0.34,17.90,1.00,,
11/10/2024,49.81,8.86,1.31,1.16,4.98,45294.52,9.16,28.67,2333.33,10362.80,609.00,959.55,917.58,2799.56,547.71,0.23,17.14,1.00,,
12/10/2024,49.83,8.81,1.23,1.06,4.46,45294.99,9.23,28.67,2250.00,12753.68,596.00,959.94,914.33,2752.14,536.27,0.29,15.90,1.00,,
13/10/2024,0.00,0.00,0.00,0.00,0.00,45246.63,9.20,28.69,1750.00,11898.40,603.00,973.42,920.61,2773.55,536.64,0.43,17.07,1.00,,
14/10/2024,49.85,8.57,1.22,1.02,4.92,45123.19,9.06,28.04,1348.84,8153.30,582.70,944.08,885.77,2784.18,471.15,0.29,18.22,0.90,,
15/10/2024,0.00,0.00,0.00,0.00,0.00,42284.09,0.00,0.00,0.00,0.00,0.00,0.00,0.00,1289.01,0.00,0.00,20.92,0.00,,
16/10/2024,0.00,0.00,0.00,0.00,0.00,0.00,0.00,0.00,0.00,0.00,0.00,0.00,0.00,0.00,0.00,0.00,17.31,0.00,,
17/10/2024,0.00,0.00,0.00,0.00,0.00,0.00,0.00,0.00,0.00,0.00,0.00,0.00,0.00,0.00,0.00,0.34,15.86,0.00,,
18/10/2024,0.00,0.00,0.00,0.00,0.00,0.00,0.00,0.00,0.00,0.00,0.00,0.00,0.00,0.00,0.00,0.34,17.82,0.00,,
19/10/2024,0.00,0.00,0.00,0.00,0.00,0.00,0.00,0.00,0.00,0.00,0.00,0.00,0.00,0.00,0.00,0.46,15.00,0.00,,
20/10/2024,0.00,0.00,0.00,0.00,0.00,0.00,0.00,0.00,0.00,0.00,0.00,0.00,0.00,0.00,0.00,0.00,16.42,0.00,,
21/10/2024,0.00,0.00,0.00,0.00,0.00,0.00,7.78,27.25,0.00,2797.05,547.76,0.00,0.00,1522.14,85.36,0.34,16.25,0.18,,
22/10/2024,49.75,8.38,1.35,1.12,4.36,47276.69,8.53,28.48,506.33,9417.56,596.46,785.17,903.92,1854.39,530.11,0.57,17.05,0.99,,
23/10/2024,49.81,8.37,1.31,0.96,3.92,47884.59,8.73,28.55,208.77,12438.17,597.24,815.78,901.94,1889.01,536.27,0.43,16.83,1.00,,
24/10/2024,50.07,8.63,1.25,1.73,5.00,47954.63,8.62,28.62,208.77,14280.02,599.25,823.89,902.64,1881.45,538.03,0.40,17.60,1.00,,
25/10/2024,49.99,8.35,1.33,0.85,4.16,48028.75,8.35,28.52,166.67,11097.15,599.00,854.72,895.86,1838.45,538.91,0.29,17.22,1.00,,
26/10/2024,0.00,0.00,0.00,0.00,0.00,48065.94,8.68,28.67,291.67,12829.37,606.00,873.36,896.57,1826.76,539.28,0.29,15.58,1.00,,
27/10/2024,0.00,0.00,0.00,0.00,0.00,48089.22,8.37,28.67,250.00,12354.73,602.00,883.52,898.65,1816.56,541.55,0.34,15.39,1.00,,
28/10/2024,50.77,8.88,1.26,0.82,2.68,47840.86,9.30,28.23,166.67,12828.58,584.00,890.00,898.21,1824.11,527.68,0.37,17.20,1.00,,
29/10/2024,50.62,8.47,1.26,0.86,3.66,48094.88,8.55,28.67,291.67,12918.63,601.00,890.98,900.06,1807.26,540.72,0.57,18.08,1.00,,
30/10/2024,51.55,6.80,1.16,0.94,3.14,47234.51,8.73,28.24,750.00,11877.98,590.00,883.25,897.19,1784.85,531.04,0.00,21.27,1.00,,
31/10/2024,51.33,7.18,1.18,0.81,3.56,48028.56,8.57,28.85,671.80,10057.89,604.62,887.99,902.42,1796.06,539.84,0.29,20.75,0.99,,
01/11/2024,51.44,7.19,1.08,0.85,4.18,48112.92,8.92,28.67,583.33,12870.83,598.00,888.50,901.08,1829.47,538.08,0.43,18.92,1.00,,
02/11/2024,50.73,7.14,1.16,0.93,4.34,47996.86,8.94,28.67,750.00,11880.70,610.00,890.03,899.65,1860.25,536.80,0.57,19.52,1.00,,
03/11/2024,0.00,0.00,0.00,0.00,0.00,48045.28,8.44,28.67,750.00,12086.90,598.00,887.66,895.86,1895.09,538.08,0.29,20.95,1.00,,
04/11/2024,54.19,7.01,1.13,0.87,3.84,48012.54,9.22,28.65,666.67,12102.20,592.00,885.64,902.79,2017.02,532.80,0.43,20.62,1.00,,
05/11/2024,49.70,8.90,1.39,1.07,4.42,46446.39,8.12,28.36,647.48,11514.65,592.58,875.33,899.56,2057.76,515.13,0.29,15.00,0.97,,
06/11/2024,48.67,8.83,1.40,0.97,3.98,48034.57,8.67,28.67,750.00,12766.68,596.00,876.20,905.75,2186.92,536.11,0.46,21.43,1.00,,
07/11/2024,47.23,8.76,1.38,1.02,4.64,48089.04,9.54,28.90,500.00,10878.23,595.00,868.15,909.18,2199.06,535.23,0.23,20.71,1.00,,
08/11/2024,50.65,8.51,1.39,1.10,4.56,48144.53,9.12,29.07,750.00,10987.98,602.00,869.45,904.83,2220.31,541.39,0.14,21.85,1.00,,
09/11/2024,49.46,8.73,1.40,1.07,4.60,48029.78,9.01,29.04,750.52,10818.03,602.42,865.20,904.21,2233.04,541.39,0.14,20.93,1.00,,
10/11/2024,0.00,0.00,0.00,0.00,0.00,48139.49,8.51,29.07,750.00,10898.47,606.00,859.76,905.04,2299.37,544.91,0.29,20.88,1.00,,
11/11/2024,48.35,8.92,1.63,0.50,4.66,47881.67,9.06,29.10,543.93,10254.83,602.51,867.78,907.87,2258.07,539.63,0.00,19.65,1.00,,
12/11/2024,50.28,8.46,1.41,1.09,4.00,46593.86,8.48,28.86,1067.62,9129.61,601.62,876.45,898.38,2115.42,528.19,0.29,19.69,0.98,,
13/11/2024,49.68,8.91,1.46,1.16,4.40,47290.77,8.59,28.96,719.32,10438.18,603.22,881.50,902.05,2184.75,534.35,0.26,19.96,0.98,,
14/11/2024,49.64,8.13,1.37,1.27,3.96,48183.16,8.43,29.07,500.00,11431.62,607.00,881.69,896.68,2260.57,545.83,0.37,15.48,1.00,,
15/11/2024,50.87,8.04,1.32,1.13,5.06,48249.78,8.01,29.06,791.67,11434.29,609.00,877.69,892.47,2300.30,547.60,0.00,17.58,1.00,,
16/11/2024,50.49,7.94,1.34,1.12,4.56,0.00,9.20,28.37,445.54,-70693.23,541.78,807.61,852.45,1683.79,133.76,0.32,20.27,0.28,,
17/11/2024,0.00,0.00,0.00,0.00,0.00,48148.53,8.20,29.07,750.00,13775.92,608.00,887.12,898.71,2134.08,546.72,0.43,21.47,1.00,,
18/11/2024,0.00,0.00,0.00,0.00,0.00,46317.59,7.69,28.99,819.55,11483.33,608.71,894.97,887.28,2036.17,529.12,0.00,21.29,0.97,,
