Repository: josejhc/Roasting-Process-Simulator_GrupoMexico

File: data_bases/ffinal.csv (part 9 of 10)
Día,Zn,Fe,Cu,Pb,Ins.,Flujo de aire al Tostador,Humedad conc,Conc. humedo alimentado (ton/hr),Agua alim. al Tostador (Lts/hr),Oxigeno consumido (m3),Concentrado Tostado,Temp. Garganta,Prom. Cama Tostador,Presion caja de viento,Produccion de calcina,Temp. Amb. Prom *,Días Tostador,delta_P,ciclo_operativo
05/10/2023,51.29,8.84,1.14,0.79,3.32,50050.42,7.73,29.56,41.67,22988.81,631.00,961.07,901.14,1897.00,571.21,25.20,1.00,8.41,23.00
06/10/2023,51.96,8.80,1.13,0.80,3.20,50034.73,7.53,29.57,0.00,24250.63,633.00,952.93,893.19,1912.05,572.52,23.64,1.00,15.05,23.00
07/10/2023,49.53,8.75,1.15,0.77,3.80,50004.14,7.37,29.57,0.00,23165.87,634.00,953.92,899.31,1904.16,573.40,33.08,1.00,-7.89,23.00
08/10/2023,48.78,8.39,1.18,0.47,3.76,50040.40,7.32,29.57,0.00,23259.74,635.00,950.35,901.25,1890.40,574.28,34.72,1.00,-13.76,23.00
09/10/2023,51.60,9.10,1.16,1.04,3.80,50047.51,7.49,29.52,0.00,23670.05,632.00,951.24,903.35,1876.80,571.64,29.79,1.00,-13.60,23.00
10/10/2023,50.78,9.28,1.14,1.46,3.40,50070.76,7.45,29.50,0.00,23928.87,632.00,959.60,899.43,1875.25,571.64,26.06,1.00,-1.55,23.00
11/10/2023,51.64,9.13,1.21,1.30,3.56,49756.89,8.33,29.42,0.00,22618.99,624.00,962.34,900.47,1864.71,564.64,26.98,1.00,-10.54,23.00
12/10/2023,49.61,9.05,1.44,1.31,3.27,47894.55,7.59,28.56,83.33,13542.28,610.00,965.73,904.17,1828.38,552.32,25.34,1.00,-36.33,23.00
13/10/2023,49.86,9.31,1.16,1.34,4.12,48187.18,7.98,28.63,250.00,26760.72,605.00,947.10,899.54,1833.41,547.92,19.36,1.00,5.03,23.00
14/10/2023,52.03,9.79,1.10,1.41,3.58,50046.87,6.96,29.54,41.67,13251.21,642.00,960.97,900.27,1897.13,570.96,23.29,1.00,63.72,23.00
15/10/2023,50.71,9.37,1.32,1.17,3.78,50045.34,7.96,29.54,0.00,31831.70,635.00,955.05,898.82,1912.34,564.80,25.89,1.00,15.22,23.00
16/10/2023,51.25,9.02,1.28,1.12,3.98,50045.17,7.48,29.33,0.00,26342.82,624.00,942.95,895.19,1924.02,564.64,31.87,1.00,11.68,23.00
17/10/2023,50.77,9.03,1.30,1.12,3.48,50067.92,7.65,29.13,0.00,21576.11,619.00,935.00,899.87,1930.87,560.24,34.88,1.00,6.85,23.00
18/10/2023,52.06,8.29,1.41,1.01,3.88,50124.51,7.38,29.05,250.00,25009.86,618.00,937.35,903.96,1938.77,559.68,33.36,1.00,7.91,23.00
19/10/2023,53.11,8.73,1.37,1.07,3.80,48812.24,7.55,28.65,41.67,22500.31,617.00,931.76,904.55,1945.25,549.76,28.89,1.00,6.47,23.00
20/10/2023,52.88,8.86,1.32,1.17,3.96,48716.64,6.87,28.56,208.33,19608.45,611.00,921.39,900.55,1957.36,553.52,27.32,1.00,12.11,23.00
21/10/2023,51.69,8.59,1.37,1.13,3.48,50131.81,7.06,29.09,0.00,23667.96,622.00,920.47,902.56,2011.80,563.20,31.05,1.00,54.44,23.00
22/10/2023,51.96,8.59,1.45,1.15,3.82,48573.75,7.87,28.51,250.00,20811.01,603.00,911.85,907.06,1984.52,546.48,17.38,1.00,-27.27,23.00
23/10/2023,50.82,9.08,1.40,1.07,3.50,48682.90,7.81,28.60,250.00,20388.27,615.00,907.32,904.95,2005.72,547.20,17.72,1.00,21.19,23.00
24/10/2023,53.49,8.82,1.28,1.16,3.26,47873.20,7.70,28.52,127.03,20513.54,594.00,896.57,912.99,2004.97,538.61,18.24,0.98,-0.74,23.00
25/10/2023,51.84,8.66,1.22,1.17,3.92,49875.87,7.60,28.92,0.00,22867.75,614.00,903.21,907.76,2093.44,556.21,17.07,1.00,88.47,23.00
26/10/2023,53.40,8.98,1.34,1.12,4.28,50095.22,8.18,29.05,0.00,24493.11,626.00,903.83,906.25,2099.01,557.78,15.41,1.00,5.57,23.00
27/10/2023,51.75,8.86,1.27,1.06,3.76,50259.18,7.68,28.96,0.00,23725.72,618.00,906.95,905.75,2080.61,559.73,19.84,1.00,-18.41,23.00
28/10/2023,51.49,8.58,1.20,1.00,2.82,50297.49,7.30,28.92,41.67,26203.39,621.00,910.13,910.58,2088.17,561.37,19.28,1.00,7.56,23.00
29/10/2023,50.51,8.80,1.27,0.93,3.84,50332.13,8.39,28.89,41.67,30190.20,612.00,900.06,912.64,2107.64,554.45,20.87,1.00,19.47,23.00
30/10/2023,53.57,8.20,1.11,0.85,3.58,50271.29,8.36,28.90,41.67,22210.12,612.00,893.93,913.43,2079.58,554.45,26.06,1.00,-28.06,23.00
31/10/2023,53.85,8.31,1.13,1.04,3.14,47055.11,8.29,28.92,137.93,20954.72,588.00,879.03,888.22,1964.16,533.33,23.25,0.91,-115.42,23.00
01/11/2023,0.00,0.00,0.00,0.00,0.00,49307.74,8.00,27.76,0.00,6115.48,254.00,845.94,888.27,2083.45,229.37,12.82,0.43,Error,23.00
02/11/2023,50.25,8.32,1.12,0.95,3.20,50299.47,8.44,28.80,0.00,23803.45,612.00,890.05,912.85,2045.22,552.07,28.70,1.00,81.06,23.00
03/11/2023,50.14,8.32,1.17,0.93,3.38,50369.91,8.41,28.80,125.00,22754.63,612.00,896.44,913.13,2047.41,552.07,29.94,1.00,2.18,23.00
04/11/2023,51.17,8.27,1.08,0.91,3.76,50420.50,7.96,28.82,125.00,22921.33,623.00,898.38,913.89,2026.68,561.75,31.32,1.00,-20.73,23.00
05/11/2023,51.95,8.28,1.11,0.95,3.36,50392.37,7.81,28.82,250.00,22930.42,625.00,896.30,913.31,2037.47,562.51,33.44,1.00,10.79,23.00
06/11/2023,50.79,8.60,1.15,1.10,4.16,50443.90,7.98,28.81,416.67,21739.41,622.00,892.84,915.72,2069.31,560.87,31.99,1.00,31.84,23.00
07/11/2023,50.70,8.38,1.17,0.97,3.16,50449.47,7.53,28.75,333.56,25444.84,624.00,893.28,914.93,2081.25,562.63,28.45,1.00,11.95,23.00
08/11/2023,53.94,8.60,1.19,1.03,3.18,50470.73,7.89,28.79,500.00,24315.68,622.00,893.93,915.67,2106.38,560.87,28.77,1.00,25.13,23.00
09/11/2023,52.86,8.36,1.17,0.98,3.92,50133.49,8.03,28.65,375.00,22936.87,618.00,896.96,914.88,2084.73,557.35,18.74,1.00,-21.65,23.00
10/11/2023,51.21,8.66,1.12,1.00,3.00,50371.81,8.39,28.79,250.00,24169.25,619.00,891.85,913.00,2164.60,558.23,17.09,1.00,79.87,23.00
11/11/2023,52.77,8.55,1.20,1.03,3.78,50006.60,8.20,28.61,458.33,21905.77,624.00,886.36,912.14,2145.37,555.12,19.81,1.00,-19.23,23.00
12/11/2023,51.02,8.37,1.19,0.99,3.98,50403.64,8.28,28.79,333.33,23442.67,627.00,877.49,914.83,2195.90,557.76,19.56,1.00,50.53,23.00
13/11/2023,54.82,9.07,1.28,0.91,3.96,50387.48,8.93,28.81,541.67,25033.17,616.00,876.44,914.90,2179.44,555.59,18.46,1.00,-16.46,23.00
14/11/2023,50.58,8.46,1.36,0.92,3.22,50504.86,8.78,28.77,791.67,23820.70,616.00,874.42,915.31,2211.89,555.59,20.31,1.00,32.45,23.00
15/11/2023,50.94,9.66,1.33,0.97,3.56,50047.12,8.51,28.70,541.67,20539.14,616.00,882.60,916.79,2208.62,555.59,22.38,1.00,-3.27,23.00
16/11/2023,52.71,9.70,1.34,1.00,4.12,50187.62,8.53,28.71,583.33,24731.45,621.00,886.28,915.68,2231.86,559.99,23.16,1.00,23.24,23.00
17/11/2023,49.34,9.64,1.23,0.95,3.52,46278.82,8.14,28.70,393.70,12187.03,324.00,868.07,871.15,1861.99,298.63,13.60,0.53,-369.87,23.00
18/11/2023,48.71,9.51,1.22,1.13,3.60,0.00,8.00,27.24,0.00,1709.57,108.00,787.42,843.17,1492.79,108.55,7.40,0.19,-369.20,23.00
19/11/2023,0.00,0.00,0.00,0.00,0.00,49534.09,7.76,28.64,334.73,21022.12,622.00,855.52,913.24,2115.44,560.87,28.77,1.00,Error,23.00
20/11/2023,53.29,8.24,0.94,0.87,2.98,50249.18,7.94,28.83,208.33,16169.17,628.00,887.81,914.61,2129.99,566.15,25.93,1.00,637.20,23.00
21/11/2023,52.62,11.48,1.34,1.22,3.46,50241.01,8.31,28.86,250.00,31785.75,625.00,897.87,912.07,2129.83,564.25,26.60,1.00,-0.16,23.00
22/11/2023,49.38,11.49,1.27,1.01,4.24,49937.28,8.37,28.75,41.67,21584.15,631.00,902.48,909.33,1939.27,561.28,27.04,1.00,-190.56,23.00
23/11/2023,52.99,10.74,1.22,0.99,4.06,50190.04,8.34,28.76,125.00,23417.01,631.00,893.80,914.89,2160.45,561.98,25.18,1.00,221.18,23.00
24/11/2023,46.26,9.94,1.30,1.23,5.18,50421.37,8.39,28.63,791.67,26059.85,628.00,880.42,913.88,2194.51,558.64,27.46,1.00,34.07,23.00
25/11/2023,49.91,10.32,1.39,1.42,3.80,50090.48,8.77,28.58,875.00,25094.62,624.00,893.32,913.61,2181.21,555.12,24.02,1.00,-13.31,23.00
26/11/2023,48.28,10.50,1.34,1.36,3.36,50350.34,8.37,28.67,375.00,20643.75,629.00,884.53,913.61,2229.56,559.52,25.61,1.00,48.35,23.00
27/11/2023,47.66,10.48,1.39,1.45,3.34,50340.15,8.53,28.67,291.67,23553.08,628.00,886.84,912.86,2254.98,559.07,23.43,1.00,25.42,23.00
28/11/2023,53.11,10.64,1.44,1.41,4.14,50568.87,8.69,28.77,125.00,25038.97,624.00,886.50,911.30,2301.25,555.12,24.13,1.00,46.27,23.00
29/11/2023,48.27,10.63,1.35,1.47,3.84,50694.27,7.93,28.82,83.33,22394.83,630.00,893.12,912.31,2294.78,560.82,21.70,1.00,-6.47,23.00
30/11/2023,49.83,10.62,1.23,1.49,2.96,50483.44,8.48,28.80,458.33,27184.63,626.00,890.73,912.97,2350.21,556.88,24.53,1.00,55.43,23.00
01/12/2023,49.22,10.53,1.28,1.51,0.00,50951.02,8.17,28.84,416.67,24047.40,629.00,900.69,912.02,2403.35,559.52,28.77,1.00,53.14,23.00
02/12/2023,48.22,11.05,1.30,1.63,4.30,51352.76,8.22,28.85,83.33,21119.92,629.00,902.56,913.19,2486.39,559.52,25.00,1.00,83.04,23.00
03/12/2023,49.92,10.88,1.25,1.57,4.58,51287.00,8.16,28.87,583.33,25423.66,630.00,904.24,910.18,2457.03,560.40,22.37,1.00,-29.36,23.00
04/12/2023,50.43,10.90,1.31,1.61,4.30,51231.97,8.52,28.86,375.00,25626.72,627.00,899.80,910.74,2495.42,557.58,23.32,1.00,38.39,23.00
05/12/2023,49.00,11.28,1.34,1.55,4.54,51428.97,8.35,28.83,666.67,20932.07,628.00,901.20,906.63,2525.63,558.68,23.86,1.00,30.21,23.00
06/12/2023,49.64,10.82,1.36,1.65,3.72,51318.72,7.60,28.76,1208.33,20986.27,631.00,892.54,897.98,2474.66,561.92,23.17,1.00,-50.97,23.00
07/12/2023,49.68,11.16,1.38,1.72,3.82,51376.88,7.58,28.75,1333.33,25885.11,631.00,897.81,896.01,2530.41,561.38,24.36,1.00,55.75,23.00
08/12/2023,47.40,10.06,1.31,1.62,4.18,51333.25,7.53,28.57,1250.00,29157.52,628.00,891.37,893.67,2568.04,558.48,24.24,1.00,37.63,23.00
09/12/2023,45.88,10.30,1.31,1.74,3.44,51456.15,7.35,28.44,1000.00,23777.06,632.00,894.40,887.43,2546.06,556.16,23.74,1.00,-21.98,23.00
10/12/2023,46.47,9.91,1.21,1.72,3.90,51483.06,7.86,28.40,916.67,19610.15,621.00,885.42,891.80,2578.09,552.48,25.26,1.00,32.03,23.00
11/12/2023,57.20,6.49,1.54,0.77,2.84,50899.31,8.08,28.07,583.33,26910.46,613.00,880.56,892.20,2576.06,545.44,11.69,1.00,-2.04,23.00
12/12/2023,53.86,7.61,1.01,0.67,4.34,50479.57,7.90,28.10,708.33,23335.69,615.00,883.23,887.32,2525.05,547.20,11.24,1.00,-51.00,23.00
13/12/2023,48.78,9.74,1.22,1.46,4.40,50538.54,7.80,28.12,666.67,26384.48,616.00,887.03,894.22,2554.01,548.08,10.17,1.00,28.96,23.00
14/12/2023,53.62,10.86,1.33,1.66,3.86,50421.81,7.94,27.75,583.33,23484.38,606.00,887.41,893.15,2531.10,539.78,20.77,1.00,-22.91,23.00
15/12/2023,48.04,9.59,1.18,1.38,4.36,50338.11,7.96,27.77,583.33,31198.17,606.00,884.99,888.20,2520.11,539.98,24.60,1.00,-10.99,23.00
16/12/2023,47.97,9.71,1.13,1.38,3.30,50460.45,8.81,27.91,1083.33,25813.98,603.00,890.56,889.93,2486.61,537.56,22.94,1.00,-33.50,23.00
17/12/2023,49.81,9.51,1.06,1.33,4.40,50455.50,8.45,28.01,916.67,25438.81,609.00,890.64,895.55,2464.45,542.12,24.08,1.00,-22.16,23.00
18/12/2023,49.74,9.26,1.07,1.36,3.12,49810.43,8.45,28.14,928.92,22674.23,603.00,885.56,900.25,2536.79,537.08,25.49,0.99,72.34,23.00
19/12/2023,50.35,9.77,1.10,1.34,3.76,50358.21,8.73,28.19,1333.33,24597.20,611.00,881.96,897.34,2560.79,543.78,22.41,1.00,24.00,23.00
20/12/2023,50.11,9.71,1.11,1.35,3.10,50314.27,8.44,28.23,1791.67,25554.76,612.00,879.84,899.48,2541.86,546.16,22.00,1.00,-18.93,23.00
21/12/2023,47.74,10.31,1.17,1.21,2.82,50321.21,8.38,28.33,1878.91,24180.04,615.00,878.41,898.87,2528.36,547.20,25.01,1.00,-13.49,23.00
22/12/2023,47.21,9.87,1.16,1.10,4.02,50465.73,8.49,28.29,2041.67,26652.86,609.00,880.38,902.16,2556.03,542.28,24.93,1.00,27.66,23.00
23/12/2023,49.76,10.71,1.22,1.08,3.36,50436.53,8.45,28.36,2045.93,24286.59,609.00,879.83,896.37,2543.13,541.96,25.42,1.00,-12.90,23.00
24/12/2023,50.10,10.11,1.23,1.04,3.68,50215.79,8.27,28.28,2333.33,28400.10,610.00,876.16,901.43,2531.97,543.32,26.88,1.00,-11.16,23.00
25/12/2023,48.86,10.63,1.30,1.05,3.52,50127.23,8.26,28.27,1958.33,23984.54,609.00,881.03,900.81,2524.40,542.92,27.46,1.00,-7.57,23.00
26/12/2023,49.71,10.71,1.24,1.05,3.32,50196.76,8.15,28.39,1795.41,22905.89,612.00,887.24,896.30,2510.14,544.72,30.27,1.00,-14.26,23.00
27/12/2023,50.01,10.22,1.26,1.03,3.18,50513.22,8.09,28.50,1625.00,24668.56,617.00,891.45,897.67,2518.39,548.38,34.65,1.00,8.25,23.00
28/12/2023,53.74,11.23,1.37,1.07,3.48,50315.49,8.02,28.40,1752.43,25088.07,613.00,903.63,898.70,2531.47,545.94,26.82,1.00,13.07,23.00
29/12/2023,48.79,10.31,1.26,0.94,3.36,50299.40,8.26,28.55,1672.47,28144.06,614.00,901.59,894.96,2528.52,546.78,33.72,1.00,-2.94,23.00
30/12/2023,51.06,10.87,1.29,1.06,3.10,50402.34,8.05,28.60,1458.33,20103.69,618.00,903.69,894.30,2490.54,550.48,33.11,1.00,-37.98,23.00
31/12/2023,49.15,10.42,1.26,0.97,3.18,50304.54,8.36,28.48,1333.33,20766.75,605.00,907.01,897.92,2522.88,538.40,25.55,1.00,32.34,23.00
01/01/2024,50.91,10.68,1.23,1.00,3.02,50321.90,8.40,28.72,1000.00,27133.17,619.00,913.86,886.37,2480.65,550.52,31.36,1.00,-42.23,23.00
02/01/2024,48.52,10.24,1.17,1.08,3.26,50446.78,8.12,28.61,1166.67,25209.44,618.00,910.94,891.46,2482.75,550.06,33.06,1.00,2.09,23.00
03/01/2024,48.80,10.06,0.46,1.09,3.42,49465.47,8.36,28.23,1250.00,24369.96,608.00,909.56,892.40,2406.39,541.20,29.03,1.00,-76.36,23.00
04/01/2024,47.89,9.42,1.03,1.06,2.70,48518.45,7.94,28.10,1333.33,26710.97,608.00,917.93,894.65,2397.63,541.54,32.51,1.00,-8.76,23.00
05/01/2024,48.02,10.16,1.15,1.04,3.20,48593.64,8.22,28.27,1250.00,26299.41,610.00,911.35,899.57,2429.12,543.16,28.45,1.00,31.49,23.00
06/01/2024,49.04,9.89,1.17,1.15,4.50,48266.58,8.54,28.34,1250.00,22525.74,610.00,906.76,903.66,2407.94,542.80,26.08,1.00,-21.18,23.00
07/01/2024,49.23,9.29,1.22,1.10,4.38,48363.71,8.48,28.06,1583.33,24542.27,604.00,900.40,894.97,2326.26,537.52,21.50,1.00,-81.68,23.00
08/01/2024,49.05,9.46,1.14,1.26,4.02,48166.34,7.66,27.86,1250.00,24253.89,605.00,902.39,897.34,2345.57,538.40,31.26,1.00,19.31,23.00
09/01/2024,50.44,9.00,1.17,1.22,4.18,47984.78,8.44,27.77,1375.00,24099.65,598.00,902.77,899.51,2355.43,532.24,31.63,1.00,9.87,23.00
10/01/2024,49.37,9.14,1.20,1.22,3.98,48390.81,8.44,27.77,1458.33,27070.00,598.00,892.76,898.13,2367.44,532.24,32.48,1.00,12.00,23.00
11/01/2024,50.27,9.74,1.28,1.48,3.64,48433.39,8.23,27.75,1208.33,26230.52,598.00,896.69,905.14,2441.06,532.74,36.42,1.00,73.62,23.00
12/01/2024,49.93,9.75,1.29,1.26,3.82,48503.87,9.08,27.75,1000.00,22101.58,593.00,897.43,907.47,2464.19,527.84,35.91,1.00,23.13,23.00
13/01/2024,49.65,8.95,1.16,1.02,3.76,48500.55,7.77,27.75,1083.33,30290.81,608.00,902.62,902.02,2472.36,535.04,36.80,1.00,8.17,23.00
14/01/2024,45.93,8.56,1.07,1.05,4.10,48376.22,8.36,27.76,958.33,30711.89,598.00,905.35,903.98,2453.12,532.24,36.65,1.00,-19.24,23.00
15/01/2024,50.80,9.28,1.17,1.14,4.06,48276.80,8.92,27.68,1045.30,28537.75,590.00,902.65,909.16,2474.89,525.20,34.58,1.00,21.77,23.00
16/01/2024,53.48,9.28,1.11,1.32,4.12,48478.57,8.08,27.76,916.67,23357.32,600.00,906.54,896.93,2458.76,534.00,30.28,1.00,-16.13,23.00
17/01/2024,50.50,9.09,1.32,0.91,3.54,46896.75,8.84,27.64,980.81,21995.54,578.00,902.03,903.29,2425.51,514.64,36.40,0.98,-33.25,23.00
18/01/2024,48.56,10.26,1.45,0.95,4.34,48415.81,8.50,27.88,708.33,29132.94,595.00,914.34,901.61,2486.97,529.94,37.70,1.00,61.46,23.00
19/01/2024,50.08,9.16,1.28,0.87,4.80,48042.50,7.72,27.70,500.00,20746.31,597.00,915.72,902.76,2471.01,531.36,40.02,1.00,-15.96,23.00
20/01/2024,0.00,0.00,0.00,0.00,0.00,48463.71,8.26,27.93,166.67,28075.62,598.00,919.62,897.42,2484.02,532.24,31.81,1.00,Error,23.00
21/01/2024,48.71,8.60,1.28,1.02,3.46,48432.49,8.69,27.92,0.00,20288.54,595.00,916.36,895.84,2493.97,529.60,27.64,1.00,22.96,23.00
22/01/2024,50.26,9.39,1.28,0.83,3.40,48494.26,8.59,27.74,125.00,26771.91,592.00,910.68,898.31,2496.66,526.96,32.63,1.00,2.69,23.00
23/01/2024,52.70,9.72,1.27,0.78,3.26,48539.21,8.08,27.57,291.67,27576.05,592.00,909.18,898.66,2487.70,526.96,31.72,1.00,-8.97,23.00
24/01/2024,51.64,9.64,0.48,0.86,0.00,48400.50,8.58,27.45,500.00,28900.51,586.00,906.72,896.78,2470.52,521.68,32.27,1.00,-17.18,23.00
25/01/2024,52.97,9.61,1.22,0.87,3.70,48444.19,8.70,27.65,583.33,29087.80,589.00,907.14,897.59,2471.45,525.08,31.54,1.00,0.93,23.00
26/01/2024,48.79,9.42,1.27,0.80,4.60,47987.74,8.14,27.50,583.33,25166.17,590.00,912.44,899.69,2460.08,525.20,33.48,1.00,-11.37,23.00
27/01/2024,53.86,9.28,1.24,0.83,3.94,48371.49,7.85,27.63,333.33,26728.44,587.00,921.66,896.95,2468.37,530.42,30.42,1.00,8.29,23.00
28/01/2024,57.06,9.28,1.29,0.86,3.72,47672.25,8.20,27.53,251.05,19503.77,580.00,911.34,898.07,2391.04,524.26,37.10,1.00,-77.33,23.00
29/01/2024,50.11,9.91,1.20,1.16,4.58,48464.69,7.86,27.67,125.00,26707.35,587.00,917.16,892.19,2423.66,530.42,33.67,1.00,32.62,23.00
30/01/2024,49.73,9.36,1.17,1.12,3.32,48184.79,8.85,27.86,166.67,29498.51,581.00,923.70,889.91,2423.20,523.18,26.60,1.00,-0.46,23.00
31/01/2024,49.47,9.41,1.15,1.10,3.78,48419.95,8.53,28.20,84.03,23615.80,585.00,938.03,888.04,2425.90,526.70,32.13,0.99,2.70,23.00
01/02/2024,52.72,9.45,1.19,1.06,4.82,48408.46,8.11,28.17,0.00,26303.46,593.00,936.76,893.12,2423.60,533.74,36.54,1.00,-2.31,23.00
02/02/2024,51.59,8.94,1.17,1.06,4.04,48409.48,8.16,28.17,83.33,32250.11,593.00,932.26,893.83,2415.05,533.74,34.14,1.00,-8.55,23.00
03/02/2024,50.56,9.54,1.22,0.96,4.20,48308.03,7.89,28.11,0.00,26357.52,592.00,932.74,889.60,2419.44,532.86,24.53,1.00,4.40,23.00
04/02/2024,50.70,9.48,1.22,0.97,4.58,48322.89,8.12,28.17,41.67,25452.03,593.00,933.87,897.83,2396.07,533.74,36.17,1.00,-23.37,23.00
05/02/2024,50.23,9.32,1.24,0.96,4.30,48047.63,8.27,28.15,41.87,24816.23,588.00,936.57,891.63,2364.16,529.34,25.82,1.00,-31.91,23.00
06/02/2024,0.00,0.00,0.00,0.00,0.00,45409.10,7.77,29.59,0.00,0.00,120.00,881.87,0.00,1537.87,105.60,6.17,0.21,0.00,24.00
07/02/2024,53.36,8.88,1.24,1.31,4.90,0.00,0.00,0.00,0.00,0.00,0.00,0.00,0.00,0.00,0.00,-0.12,0.00,0.00,24.00
08/02/2024,0.00,0.00,0.00,0.00,0.00,0.00,0.00,0.00,0.00,0.00,0.00,0.00,0.00,0.00,0.00,-0.12,0.00,0.00,24.00
09/02/2024,0.00,0.00,0.00,0.00,0.00,0.00,0.00,0.00,0.00,0.00,0.00,0.00,0.00,0.00,0.00,0.00,0.00,0.00,24.00
10/02/2024,0.00,0.00,0.00,0.00,0.00,0.00,0.00,0.00,0.00,0.00,0.00,0.00,0.00,0.00,0.00,0.03,0.00,0.00,24.00
11/02/2024,0.00,0.00,0.00,0.00,0.00,0.00,0.00,0.00,0.00,0.00,0.00,0.00,0.00,0.00,0.00,0.11,0.00,0.00,24.00
12/02/2024,0.00,0.00,0.00,0.00,0.00,0.00,7.00,27.08,0.00,0.00,114.00,851.46,871.40,1497.50,100.32,5.46,0.22,0.00,24.00
13/02/2024,48.22,9.67,1.14,0.82,4.10,47168.21,7.52,28.09,41.67,31550.01,607.00,866.94,876.99,1854.75,534.16,15.10,1.00,-509.40,24.00
14/02/2024,50.20,9.10,1.11,1.43,3.50,48035.79,7.82,28.35,0.00,25723.39,611.00,875.48,875.20,1910.82,537.68,21.09,1.00,56.07,24.00
15/02/2024,50.76,10.17,1.27,1.11,4.18,48760.90,7.45,28.37,0.00,24745.47,601.00,873.83,865.22,1908.10,541.76,25.11,1.00,-2.72,24.00
16/02/2024,52.22,8.64,1.18,1.37,5.74,48796.18,8.23,29.00,0.00,27133.85,610.00,882.35,871.29,1899.87,548.70,28.02,1.00,-8.24,24.00
17/02/2024,52.17,8.98,1.18,1.40,4.90,49283.09,7.83,29.17,0.00,22801.97,617.00,886.44,869.96,1898.85,554.86,22.93,1.00,-1.01,24.00
18/02/2024,54.31,9.10,1.18,1.42,4.80,48563.14,8.09,29.17,0.00,24655.34,615.00,889.36,875.91,1905.08,553.10,26.47,1.00,6.23,24.00
19/02/2024,50.89,10.47,1.13,1.40,4.44,48536.21,7.64,29.17,0.00,24785.57,618.00,900.65,874.31,1921.86,555.74,33.11,1.00,16.78,24.00
20/02/2024,46.70,11.05,1.18,1.41,5.16,48439.63,8.50,29.17,0.00,23728.98,612.00,906.96,869.06,1933.89,550.46,25.48,1.00,12.03,24.00
21/02/2024,50.70,10.09,1.18,1.22,4.44,49863.80,7.89,29.17,0.00,24583.24,616.00,909.45,875.90,1988.88,553.98,31.31,1.00,55.00,24.00
22/02/2024,51.02,9.17,1.25,1.09,3.90,50031.11,7.99,29.17,0.00,25956.30,616.00,904.95,877.44,2024.55,553.98,32.58,1.00,35.67,24.00
23/02/2024,50.98,8.72,1.25,1.06,3.90,50078.36,8.18,29.16,0.00,23990.74,614.00,899.50,877.55,2005.64,552.22,28.33,1.00,-18.91,24.00
24/02/2024,52.69,9.37,1.25,1.15,3.28,49471.89,7.34,29.17,0.00,25353.66,620.00,896.70,878.47,1984.64,557.50,28.61,1.00,-21.00,24.00
25/02/2024,52.86,9.39,1.22,1.22,4.08,49555.80,8.64,29.17,0.00,24832.43,611.00,915.23,880.77,2018.46,549.58,30.04,1.00,33.82,24.00
26/02/2024,52.90,9.37,1.25,1.13,3.28,49564.58,7.70,29.17,0.00,24637.61,618.00,932.46,874.73,1969.27,555.74,27.66,1.00,-49.18,24.00
27/02/2024,50.73,11.91,1.30,1.13,2.56,49786.07,8.17,29.17,0.00,25574.59,614.00,940.82,880.26,1965.60,552.22,28.48,1.00,-3.67,24.00
28/02/2024,46.45,11.27,0.20,1.27,4.08,49893.66,7.96,29.15,0.00,24909.62,616.00,935.56,883.96,2034.75,553.98,23.87,1.00,69.15,24.00
29/02/2024,50.31,10.53,1.38,1.07,3.96,49855.19,8.58,29.18,0.00,25375.72,604.00,921.33,895.18,2072.69,544.58,29.32,1.00,37.94,24.00
01/03/2024,52.72,9.45,1.19,1.06,4.82,47176.09,8.27,28.45,42.70,20423.19,584.00,909.76,886.40,2015.18,519.82,29.90,0.98,-57.51,24.00
02/03/2024,49.84,10.06,1.58,0.95,3.84,48303.22,9.69,28.97,0.00,28689.75,594.00,906.44,884.04,2005.21,534.62,27.44,1.00,-9.97,24.00
03/03/2024,49.38,9.33,1.39,1.13,3.68,49769.71,8.40,28.96,0.00,25574.59,603.00,901.19,876.24,1969.57,542.54,26.40,1.00,-35.65,24.00
04/03/2024,49.77,9.38,1.16,1.30,3.98,49770.68,8.94,28.97,0.00,22935.54,600.00,906.66,875.29,1972.97,539.90,25.81,1.00,3.40,24.00
05/03/2024,50.53,8.78,1.25,1.23,4.60,49864.13,8.82,28.97,0.00,24137.25,600.00,900.11,884.82,2011.12,539.90,26.26,1.00,38.16,24.00
06/03/2024,48.88,9.36,1.12,1.31,4.70,49435.67,9.44,28.97,0.00,27228.63,596.00,901.78,880.08,1995.64,536.38,27.41,1.00,-15.48,24.00
07/03/2024,50.65,9.10,1.03,1.11,3.52,48189.32,8.55,28.60,0.00,21118.70,585.00,907.67,887.40,1966.15,526.70,27.85,0.99,-29.49,24.00
08/03/2024,51.61,9.76,0.96,1.21,3.68,48032.69,8.35,28.71,0.00,12418.69,359.00,856.07,889.79,1987.19,327.82,19.72,0.62,21.04,24.00
09/03/2024,0.00,0.00,0.00,0.00,0.00,38242.68,6.57,26.41,0.00,5609.09,152.00,815.16,866.37,1809.98,133.76,8.10,0.29,Error,24.00
10/03/2024,0.00,0.00,0.00,0.00,0.00,47911.33,7.43,28.50,0.00,22509.15,598.00,876.84,888.36,2019.29,537.94,23.00,1.00,Error,24.00
11/03/2024,47.77,10.32,0.96,1.41,3.84,49966.15,8.54,28.86,0.00,24642.85,600.00,885.48,891.71,1988.97,539.70,22.14,1.00,178.99,24.00
12/03/2024,49.76,9.49,0.91,1.44,4.44,50120.87,8.91,29.22,333.33,23591.50,610.00,886.35,894.67,2044.71,543.90,28.29,1.00,55.74,24.00
13/03/2024,48.81,9.56,0.95,1.51,3.60,50123.14,9.48,29.27,166.67,25484.54,608.00,895.18,896.22,2121.85,541.08,31.62,1.00,77.15,24.00
14/03/2024,48.42,9.33,1.01,0.96,4.24,49903.22,9.56,29.27,0.00,24306.30,607.00,905.55,886.68,2097.09,541.06,31.10,1.00,-24.76,24.00
15/03/2024,49.25,9.09,1.00,0.85,4.98,48317.62,8.11,29.27,0.00,23165.98,618.00,924.40,886.99,2079.76,549.84,30.32,1.00,-17.34,24.00
16/03/2024,49.88,8.79,1.06,0.82,5.20,48162.07,9.73,28.94,0.00,25943.39,599.00,942.21,888.92,2094.80,533.12,26.66,1.00,15.04,24.00
17/03/2024,48.79,8.81,1.04,0.80,4.52,48184.85,8.70,28.87,0.00,27272.63,605.00,937.37,887.88,2119.28,538.40,28.90,1.00,24.48,24.00
18/03/2024,50.33,9.12,1.10,0.77,4.60,44975.83,8.49,28.56,43.38,19233.51,575.00,942.04,886.26,2039.18,512.00,26.11,0.96,-80.10,24.00
19/03/2024,51.06,8.32,1.17,0.63,3.24,47914.04,8.79,28.97,0.00,25181.52,607.00,945.49,883.45,2137.83,540.16,20.95,1.00,98.65,24.00
20/03/2024,49.34,8.17,1.35,0.65,4.40,44835.30,8.79,28.97,416.67,26499.16,607.00,956.56,892.54,2145.86,540.16,25.51,1.00,8.03,24.00
21/03/2024,52.65,8.46,1.25,0.61,3.76,44167.14,9.33,28.96,291.67,25184.83,603.00,942.68,907.70,2183.39,536.64,26.90,1.00,37.53,24.00
22/03/2024,53.17,8.03,1.20,0.61,3.68,44219.63,7.53,28.45,125.00,24882.78,604.00,969.24,896.12,2176.59,537.52,24.77,1.00,-6.80,24.00
23/03/2024,50.95,8.10,1.24,0.58,4.10,43837.83,8.83,29.21,83.33,23880.53,612.00,1013.88,903.62,2102.44,544.56,25.27,1.00,-74.15,24.00
24/03/2024,52.97,8.13,1.19,0.51,4.06,44071.28,9.46,29.36,125.00,24923.98,611.00,905.02,912.41,2176.60,543.68,34.12,1.00,74.17,24.00
25/03/2024,50.89,8.29,1.30,0.58,5.44,44228.96,7.73,29.40,0.00,24303.39,624.00,916.26,899.12,2219.98,555.12,28.34,1.00,43.37,24.00
26/03/2024,46.69,8.20,1.30,0.56,3.92,45167.94,8.89,29.41,0.00,24786.19,616.00,881.55,897.41,2277.20,548.08,27.00,1.00,57.22,24.00
27/03/2024,48.02,8.43,1.40,0.58,3.48,45169.45,8.20,29.35,41.70,24226.56,619.00,888.86,898.31,2288.86,550.72,28.78,1.00,11.66,24.00
28/03/2024,53.61,7.62,1.21,0.59,3.52,45241.55,9.43,29.41,0.00,23552.76,612.00,880.96,894.42,2185.04,544.56,29.87,1.00,-103.82,24.00
29/03/2024,52.07,8.27,1.23,0.62,4.20,45232.51,8.10,29.37,83.33,25485.16,620.00,869.44,906.78,2133.95,551.60,31.46,1.00,-51.09,24.00
30/03/2024,50.53,7.90,1.14,0.59,4.72,45215.42,7.87,29.37,125.00,26954.18,622.00,865.96,903.99,2119.44,553.36,32.35,1.00,-14.51,24.00
31/03/2024,52.28,7.75,1.12,0.62,4.96,45234.82,8.46,29.48,125.00,24445.71,620.00,869.16,903.85,2091.64,551.60,31.30,1.00,-27.80,24.00
01/04/2024,52.25,7.93,1.10,0.62,0.00,45236.13,8.39,29.33,125.00,20518.16,617.00,878.98,895.55,2048.19,548.96,23.41,1.00,-43.45,24.00
02/04/2024,0.00,0.00,0.00,0.00,0.00,45288.51,7.52,29.83,250.00,28184.30,635.00,885.87,895.28,2063.02,564.80,21.89,1.00,Error,24.00
03/04/2024,49.99,8.41,1.10,0.64,4.38,45204.23,8.05,29.78,375.00,23742.77,630.00,887.25,898.83,2073.86,560.40,15.22,1.00,25.67,24.00
04/04/2024,48.88,9.85,0.97,1.02,4.18,45244.40,8.98,29.85,750.00,19421.73,625.00,882.76,901.38,2044.70,556.00,17.31,1.00,-29.15,24.00
05/04/2024,51.98,8.60,1.28,0.68,3.86,45228.17,8.45,29.86,916.67,24207.48,629.00,874.24,902.19,2052.92,559.52,21.26,1.00,8.22,24.00
06/04/2024,50.11,8.95,1.26,0.61,4.36,45204.47,9.35,29.87,625.43,24850.95,622.43,884.66,899.46,2092.23,553.36,23.61,1.00,39.31,24.00
07/04/2024,50.92,8.91,1.24,0.67,3.50,45254.92,8.16,29.86,291.67,23084.71,631.00,895.77,894.99,2130.36,561.28,23.61,1.00,38.13,24.00
08/04/2024,49.08,9.45,1.34,0.60,3.68,44527.80,9.09,29.28,41.67,22687.00,611.00,899.57,898.83,2195.83,543.68,23.50,1.00,65.47,24.00
09/04/2024,58.78,9.27,1.29,0.61,4.78,44276.14,9.15,29.01,83.33,26781.39,605.00,890.20,901.99,2153.98,538.40,22.33,1.00,-41.85,24.00
10/04/2024,50.53,8.96,1.21,0.67,3.90,43854.18,8.84,28.26,125.00,18410.42,591.00,871.83,898.63,2133.16,526.08,20.73,1.00,-20.82,24.00
11/04/2024,52.44,8.32,1.16,0.70,3.48,44322.55,9.92,29.00,41.67,25337.74,599.00,866.51,898.08,2066.60,533.12,15.50,1.00,-66.56,24.00
12/04/2024,50.94,8.38,1.09,0.72,3.74,42522.19,8.67,29.07,125.00,26530.87,610.00,863.62,906.15,2038.82,542.80,17.34,1.00,-27.78,24.00
13/04/2024,49.15,8.36,1.07,0.69,3.46,43292.25,9.49,29.31,541.67,20410.27,609.00,859.47,913.33,2104.53,541.92,20.59,1.00,65.71,24.00
14/04/2024,52.53,8.10,1.13,0.62,3.42,43620.24,9.35,29.59,666.67,25809.98,616.00,854.80,911.62,2067.53,548.08,22.18,1.00,-37.00,24.00
15/04/2024,49.99,8.04,1.11,0.67,3.32,43502.88,8.61,29.67,583.33,23844.65,623.00,860.25,912.51,2094.50,554.24,25.11,1.00,26.97,24.00
16/04/2024,51.97,8.26,1.40,0.79,3.78,44081.21,9.14,29.78,1041.67,25571.70,622.00,863.36,914.06,2129.40,553.36,26.66,1.00,34.90,24.00
17/04/2024,53.18,7.71,0.97,0.80,3.08,44484.42,9.21,29.85,916.67,22850.08,623.00,856.30,909.72,2095.39,554.24,25.36,1.00,-34.01,24.00
18/04/2024,53.50,7.68,0.92,0.89,3.02,44430.80,9.64,29.90,875.00,23501.77,621.00,852.17,913.13,2075.61,552.48,24.74,1.00,-19.78,24.00
19/04/2024,51.44,7.87,0.97,0.79,2.98,44556.14,9.33,29.96,583.33,23771.91,625.00,854.12,904.78,2096.93,556.00,23.07,1.00,21.32,24.00
20/04/2024,52.03,7.82,0.93,0.86,2.90,44481.86,9.83,29.96,541.67,20667.98,621.00,852.77,906.70,2060.31,552.48,25.72,1.00,-36.63,24.00
21/04/2024,52.22,8.02,0.96,0.88,3.22,44545.84,9.18,29.95,500.00,22341.48,625.00,860.80,902.83,2094.59,556.00,20.31,1.00,34.28,24.00
22/04/2024,53.95,7.96,0.91,0.93,2.90,41698.23,9.11,29.12,398.82,19162.24,606.20,859.88,896.70,1936.76,507.60,16.51,0.94,-157.83,24.00
23/04/2024,50.85,6.79,1.00,0.40,3.22,44509.04,9.60,29.81,921.14,23308.16,619.01,857.51,911.75,2068.48,548.08,22.08,1.00,131.73,24.00
24/04/2024,54.86,7.77,1.50,0.91,3.08,44547.95,8.63,29.95,416.67,22189.11,629.00,857.73,900.59,2063.31,559.52,22.16,1.00,-5.17,24.00
25/04/2024,51.76,7.81,0.87,0.91,3.48,44425.33,10.29,29.87,458.33,25601.83,631.00,854.46,902.59,2042.72,561.28,24.85,1.00,-20.58,24.00
26/04/2024,53.99,8.93,1.02,0.87,2.64,44509.11,9.13,29.94,875.00,22337.12,631.00,849.31,899.17,2022.85,561.28,23.74,1.00,-19.88,24.00
27/04/2024,50.75,8.72,0.97,0.88,3.18,44525.68,8.85,29.86,1041.67,25277.20,632.00,849.09,903.47,2017.94,562.16,24.27,1.00,-4.91,24.00
28/04/2024,50.82,10.15,1.04,1.06,3.22,44503.95,9.03,29.87,1875.00,25855.97,631.00,851.04,901.62,1997.55,561.28,23.72,1.00,-20.39,24.00
29/04/2024,52.55,9.06,0.95,1.05,3.50,44558.09,8.87,29.87,1875.00,22663.73,632.00,853.35,901.25,2009.60,562.16,24.32,1.00,12.05,24.00
30/04/2024,49.97,9.98,0.96,1.11,2.78,45251.71,8.90,29.90,1750.00,24694.50,632.00,850.41,901.53,2019.15,562.16,24.40,1.00,9.55,24.00
01/05/2024,0.00,0.00,0.00,0.00,0.00,45478.55,8.60,29.85,333.33,26437.66,633.00,857.15,899.26,2051.31,563.04,25.92,1.00,Error,24.00
02/05/2024,53.56,7.94,0.44,0.93,3.12,45473.77,8.75,29.84,125.00,24935.87,632.00,868.37,901.88,2068.48,562.16,26.31,1.00,49.33,24.00
03/05/2024,54.30,7.91,0.81,1.00,3.26,45168.85,9.83,29.78,833.33,24588.79,623.00,864.12,912.18,2047.27,554.24,26.42,1.00,-21.21,24.00
04/05/2024,51.83,7.59,1.00,1.10,3.42,44835.22,9.09,29.68,958.33,21695.32,626.00,862.99,902.77,2054.61,556.88,26.61,1.00,7.34,24.00
05/05/2024,0.00,0.00,0.00,0.00,0.00,44539.04,9.84,29.31,943.11,18830.16,611.14,847.61,898.45,1906.85,504.96,27.34,0.93,Error,24.00
06/05/2024,54.50,8.15,0.86,1.14,3.62,44995.77,9.36,29.87,916.67,24240.92,628.00,848.78,902.14,2053.62,558.64,27.10,1.00,-0.99,24.00
07/05/2024,50.56,7.86,0.99,0.97,3.08,44994.13,8.80,29.72,1333.33,25039.79,639.00,855.87,899.35,2034.37,568.32,27.90,1.00,-19.25,24.00
08/05/2024,50.06,8.09,0.95,0.98,3.40,44933.82,9.16,29.66,1208.33,25052.76,629.00,860.29,904.87,2076.60,559.52,29.85,1.00,42.23,24.00
09/05/2024,52.41,8.02,0.96,1.00,3.72,45024.16,9.84,29.67,833.33,25050.61,625.00,865.74,904.03,2111.18,556.00,30.06,1.00,34.57,24.00
10/05/2024,51.14,7.81,0.92,0.88,3.00,45034.59,8.98,29.67,750.00,26913.41,631.00,866.92,901.61,2089.83,565.28,27.84,1.00,-21.35,24.00
11/05/2024,50.87,8.20,0.92,0.93,3.80,44975.39,8.50,29.67,625.00,24323.60,634.00,865.65,898.50,2099.55,567.78,26.03,1.00,9.73,24.00
12/05/2024,52.23,8.19,0.90,0.88,3.76,45000.64,8.57,29.65,500.00,8191.78,633.00,864.81,904.67,2086.10,566.97,28.00,1.00,-13.45,24.00
13/05/2024,48.39,8.69,0.88,1.07,3.36,45007.48,8.52,29.66,541.67,26187.87,634.00,861.34,902.17,2091.56,567.85,26.84,1.00,5.45,24.00
14/05/2024,52.62,8.41,0.89,1.05,3.14,45046.02,8.18,29.67,875.00,25406.19,636.00,863.99,900.86,2089.98,569.61,25.03,1.00,-1.57,24.00
15/05/2024,52.09,8.53,0.88,1.05,3.30,42722.83,8.20,27.17,215.83,22779.26,581.18,852.76,896.30,2019.41,503.61,27.11,0.97,-70.57,24.00
16/05/2024,52.52,10.67,0.97,1.06,3.37,44823.84,8.76,28.35,333.33,7396.39,607.00,840.73,896.20,2067.31,540.16,28.38,1.00,47.90,24.00
17/05/2024,51.78,8.56,0.90,1.13,3.08,44974.18,9.08,29.66,1000.00,22433.43,634.00,850.76,898.94,2096.34,563.92,27.87,1.00,29.03,24.00
18/05/2024,52.72,8.17,0.91,0.93,3.40,44706.19,8.68,28.37,333.33,23950.08,604.00,857.98,892.83,2112.52,541.45,26.37,1.00,16.18,24.00
19/05/2024,0.00,0.00,0.00,0.00,0.00,44176.36,8.58,26.98,126.94,14609.51,574.78,847.92,890.09,2073.87,508.01,25.33,0.98,Error,24.00
20/05/2024,52.13,8.49,0.94,1.07,2.94,44964.15,8.33,29.67,1166.67,22907.56,645.00,854.44,910.50,2155.56,567.60,27.47,1.00,43.03,24.00
21/05/2024,51.02,8.61,0.93,1.01,4.18,45000.92,8.15,29.67,916.67,23229.36,637.00,861.13,903.30,2178.26,570.49,27.00,1.00,22.71,24.00
22/05/2024,51.02,8.37,0.92,0.97,3.32,44944.59,8.06,29.67,1041.67,25900.40,637.00,867.07,905.25,2191.34,570.49,27.78,1.00,13.08,24.00
23/05/2024,52.13,8.49,0.92,0.92,2.22,44932.26,8.20,29.68,798.93,12842.51,619.33,832.47,887.28,1817.66,294.17,15.00,0.52,-373.68,24.00
24/05/2024,0.00,0.00,0.00,0.00,0.00,45753.11,0.00,0.00,0.00,0.00,0.00,0.00,0.00,1289.82,0.00,29.81,0.00,0.00,25.00
25/05/2024,0.00,0.00,0.00,0.00,0.00,0.00,0.00,0.00,0.00,0.00,0.00,0.00,0.00,0.00,0.00,29.14,0.00,0.00,25.00
26/05/2024,0.00,0.00,0.00,0.00,0.00,0.00,0.00,0.00,0.00,0.00,0.00,0.00,0.00,0.00,0.00,29.75,0.00,0.00,25.00
27/05/2024,0.00,0.00,0.00,0.00,0.00,0.00,0.00,0.00,0.00,0.00,0.00,0.00,0.00,0.00,0.00,26.67,0.00,0.00,25.00
28/05/2024,0.00,0.00,0.00,0.00,0.00,0.00,0.00,0.00,0.00,0.00,0.00,0.00,0.00,0.00,0.00,25.59,0.00,0.00,25.00
29/05/2024,0.00,0.00,0.00,0.00,0.00,0.00,8.17,27.12,0.00,3642.88,588.27,0.00,869.97,1799.18,143.44,24.98,0.28,0.00,25.00
30/05/2024,0.00,0.00,0.00,0.00,0.00,43099.88,8.45,28.49,501.39,19122.17,618.72,837.62,905.29,2221.70,542.96,26.44,1.00,0.00,25.00
31/05/2024,52.57,8.46,0.95,1.00,3.88,43357.72,8.29,29.08,169.01,18779.96,622.65,876.57,900.95,2152.94,550.25,26.57,0.99,335.28,25.00
01/06/2024,0.00,0.00,0.00,0.00,0.00,44727.30,8.35,29.66,83.33,23401.86,633.00,892.79,902.36,2127.49,568.94,26.04,1.00,Error,25.00
02/06/2024,0.00,0.00,0.00,0.00,0.00,44734.07,8.48,29.67,208.33,24968.10,644.00,891.50,924.40,2146.68,566.72,25.59,1.00,Error,25.00
03/06/2024,51.64,8.05,0.94,0.96,2.90,44756.34,9.03,29.67,250.00,25755.13,634.00,905.28,916.86,2135.88,563.92,28.38,1.00,8.40,25.00
04/06/2024,52.64,8.52,0.98,0.90,3.52,44711.92,8.62,29.67,375.00,25822.30,631.00,915.96,910.38,2166.72,567.50,27.41,1.00,30.83,25.00
05/06/2024,52.10,8.68,1.04,1.02,3.48,44762.10,8.58,29.62,750.52,25751.03,629.44,914.45,911.47,2171.96,566.99,26.90,1.00,5.24,25.00
06/06/2024,50.18,8.59,1.12,0.89,3.56,46390.04,8.63,29.65,2000.00,25361.98,629.00,917.75,907.43,2216.78,566.99,26.02,1.00,44.82,25.00
07/06/2024,49.73,10.17,1.26,1.16,2.78,46644.05,9.18,29.80,0.00,11437.80,604.94,840.51,911.80,2225.65,235.38,15.00,0.42,8.88,25.00
08/06/2024,49.65,9.84,1.36,1.05,3.52,46472.06,8.98,29.00,0.00,18157.64,629.14,919.31,879.77,2031.46,481.36,23.66,0.87,-194.20,25.00
09/06/2024,0.00,0.00,0.00,0.00,0.00,46521.13,9.10,29.08,0.00,19347.71,620.93,919.18,905.29,2013.48,521.90,23.98,0.94,Error,25.00
10/06/2024,51.32,9.44,0.80,0.73,3.10,46395.54,8.38,29.67,0.00,23456.83,637.00,938.26,904.75,2119.75,568.03,23.20,1.00,88.29,25.00
11/06/2024,51.71,9.41,1.19,0.86,3.32,43112.10,8.19,29.21,0.00,22034.78,626.40,941.06,905.43,2082.26,545.60,23.65,0.97,-37.49,25.00
12/06/2024,52.02,9.28,1.16,0.87,3.82,45030.54,8.48,29.67,416.67,23538.61,638.00,942.60,908.31,2094.61,567.44,24.15,1.00,12.34,25.00
13/06/2024,50.73,8.91,1.25,1.00,2.78,44990.04,8.47,29.67,791.67,23080.84,638.00,935.67,910.64,2108.64,567.44,23.57,1.00,14.04,25.00
14/06/2024,51.01,9.11,1.17,0.80,2.94,44860.51,8.89,29.67,791.67,24472.38,627.00,927.26,911.44,2114.99,565.85,23.16,1.00,6.35,25.00
15/06/2024,52.01,9.20,1.14,0.89,3.20,45184.45,8.81,29.67,750.00,24812.92,628.00,948.07,911.33,2115.64,566.81,22.70,1.00,0.65,25.00
16/06/2024,0.00,0.00,0.00,0.00,0.00,44386.13,9.13,29.67,1083.33,21441.66,625.00,940.52,913.94,2109.84,564.17,23.66,1.00,Error,25.00
17/06/2024,51.44,9.83,1.32,0.99,3.02,44560.89,9.27,29.67,1375.00,20736.99,625.00,922.83,914.01,2080.45,563.55,24.18,1.00,-35.19,25.00
18/06/2024,48.87,9.74,1.27,0.94,3.30,44513.07,8.34,29.64,1500.00,23860.03,630.00,926.65,913.69,2084.27,569.29,25.55,1.00,3.82,25.00
19/06/2024,49.40,10.36,1.33,0.87,3.44,44548.03,8.58,29.33,791.67,18546.49,628.00,927.99,911.50,2125.72,567.53,24.05,1.00,41.45,25.00
20/06/2024,49.08,9.86,1.40,0.90,3.02,44552.20,8.28,28.96,666.67,26565.65,622.00,928.05,909.78,2155.35,562.26,18.11,1.00,29.63,25.00
21/06/2024,49.32,10.44,1.31,0.93,4.34,43443.69,8.54,28.90,632.47,20802.60,619.31,919.49,911.38,2123.02,553.48,16.38,0.99,-32.34,25.00
22/06/2024,48.83,10.55,1.20,0.95,1.76,44563.79,8.76,29.27,625.00,27734.40,626.00,926.88,911.20,2125.10,565.80,18.65,1.00,2.08,25.00
23/06/2024,0.00,0.00,0.00,0.00,0.00,44500.73,7.76,29.27,208.33,21184.51,633.00,926.12,911.28,2142.17,571.25,18.62,1.00,Error,25.00
24/06/2024,49.16,9.76,0.16,1.22,4.70,44532.79,8.52,29.27,208.33,23610.19,628.00,937.02,910.93,2121.67,566.85,18.59,1.00,-3.43,25.00
25/06/2024,50.08,10.18,1.18,1.14,3.20,44471.23,8.69,29.27,625.00,23488.12,627.00,937.90,911.30,2083.21,565.97,20.68,1.00,-38.46,25.00
26/06/2024,50.15,10.16,1.29,0.99,3.00,44495.39,7.94,29.27,541.67,22457.07,632.00,924.54,911.59,2101.52,570.47,22.86,1.00,18.31,25.00
27/06/2024,49.61,10.39,1.33,1.07,3.20,44512.95,8.15,29.27,458.33,23835.17,630.00,921.69,911.53,2134.72,568.81,22.43,1.00,33.20,25.00
28/06/2024,44.04,11.30,0.46,1.55,3.22,44511.01,8.87,29.27,1333.33,23762.14,625.00,929.77,910.16,2011.17,564.41,21.81,1.00,-123.55,25.00
29/06/2024,49.65,10.20,1.05,1.13,3.20,44575.02,8.40,29.27,791.67,23727.90,629.00,926.67,911.27,2020.32,567.93,19.27,1.00,9.15,25.00
30/06/2024,0.00,0.00,0.00,0.00,0.00,44281.92,9.02,28.85,833.33,21064.31,600.00,920.71,912.65,2034.31,542.41,18.12,1.00,Error,25.00
01/07/2024,49.18,9.05,1.34,0.91,3.42,44382.60,8.53,28.99,1000.00,7086.80,621.00,908.69,913.26,2067.63,560.89,16.72,1.00,47.31,25.00
02/07/2024,50.38,9.24,1.33,1.13,3.06,44417.80,9.12,29.27,1208.33,27698.01,624.00,915.76,912.11,2106.16,563.53,18.86,1.00,38.52,25.00
03/07/2024,51.59,9.15,1.40,1.01,4.20,44432.20,8.79,29.27,1166.67,22909.52,625.00,919.99,912.69,2135.07,564.86,20.34,1.00,28.92,25.00
04/07/2024,51.54,9.09,1.31,0.96,3.26,44398.39,8.86,29.27,1250.00,23294.66,625.00,910.95,913.43,2124.82,564.86,21.35,1.00,-10.25,25.00
05/07/2024,50.16,9.44,1.33,0.92,0.00,44463.17,8.79,29.27,1458.33,24798.87,625.00,901.39,914.21,2046.96,564.86,21.12,1.00,-77.86,25.00
06/07/2024,48.02,9.56,1.29,0.80,3.00,44501.72,9.76,29.27,1041.67,22239.09,619.00,895.06,914.75,1980.49,559.58,21.42,1.00,-66.47,25.00
07/07/2024,0.00,0.00,0.00,0.00,0.00,44566.63,9.48,29.27,2250.00,25167.16,622.00,895.10,915.74,2003.21,561.17,22.56,1.00,Error,25.00
08/07/2024,52.35,10.13,1.20,1.07,3.18,44475.54,8.59,29.25,958.33,24420.45,628.00,901.02,914.63,2081.77,566.22,20.93,1.00,101.27,25.00
09/07/2024,50.36,10.42,1.17,1.07,3.34,45059.15,9.74,28.86,1583.33,20195.07,611.00,914.26,917.00,2106.82,551.26,20.88,1.00,25.06,25.00
10/07/2024,49.53,10.32,1.28,0.99,3.30,45443.24,9.00,29.27,1625.00,21037.12,625.00,917.74,917.06,2087.54,563.58,18.58,1.00,-19.28,25.00
11/07/2024,49.58,10.60,1.34,1.02,3.02,45424.60,9.28,29.41,1625.00,21684.45,626.00,920.46,914.18,2073.75,564.46,16.95,1.00,-13.80,25.00
12/07/2024,50.84,10.50,1.40,1.10,3.04,44542.93,9.08,29.46,2089.14,18155.86,628.75,915.50,921.50,2045.69,565.34,17.62,1.00,-28.06,25.00
13/07/2024,50.74,11.33,1.50,0.95,3.16,44813.53,9.28,29.32,2083.33,24112.25,624.00,915.29,920.19,2087.62,562.70,18.46,1.00,41.93,25.00
14/07/2024,0.00,0.00,0.00,0.00,0.00,44804.64,8.83,29.06,1833.33,22407.01,622.00,909.59,918.77,2120.57,561.05,19.45,1.00,Error,25.00
15/07/2024,50.33,10.34,1.49,4.22,3.50,44965.80,9.14,28.77,1875.00,18541.59,613.00,922.00,915.82,2077.85,553.23,20.53,1.00,-9.76,25.00
16/07/2024,48.31,10.41,1.46,1.21,3.22,44969.10,8.96,28.86,1958.33,21962.43,616.00,926.88,915.78,2090.28,555.87,20.11,1.00,12.43,25.00
17/07/2024,50.05,10.75,1.42,1.22,3.20,44654.97,9.47,28.74,1833.33,20930.99,610.00,902.88,916.92,2072.65,550.59,18.63,1.00,-17.63,25.00
18/07/2024,48.87,10.39,1.38,1.28,2.88,44596.99,9.09,29.08,1875.00,24223.76,620.00,909.37,915.24,2036.59,559.39,19.78,1.00,-36.05,25.00
19/07/2024,49.53,10.30,1.45,1.20,3.04,44527.18,9.64,29.06,1875.00,23449.01,615.00,912.19,918.53,2021.88,555.43,19.29,1.00,-14.71,25.00
20/07/2024,48.61,10.13,1.35,1.29,3.36,44552.48,9.36,28.91,1333.33,23082.76,613.00,922.44,917.07,1990.71,554.54,19.96,1.00,-31.17,25.00
21/07/2024,0.00,0.00,0.00,0.00,0.00,44605.14,8.72,28.82,958.33,22563.85,616.00,928.51,917.51,2069.27,557.18,19.64,1.00,Error,25.00
22/07/2024,53.02,10.16,1.08,1.27,0.00,44490.69,9.22,29.06,1208.33,24329.27,618.00,932.08,915.29,2031.87,558.94,20.13,1.00,41.16,25.00
23/07/2024,48.83,9.38,2.08,1.54,0.00,44496.75,9.06,29.33,1375.00,23816.17,625.00,936.49,915.45,2027.98,565.10,22.71,1.00,-3.89,25.00
24/07/2024,49.80,9.67,0.34,1.27,4.04,43295.46,9.04,29.19,1392.41,23243.15,621.77,917.93,916.57,2006.56,555.42,21.18,0.99,-21.41,25.00
25/07/2024,47.86,9.06,1.39,1.41,4.64,44169.87,9.40,29.53,666.67,22951.71,624.00,923.70,901.57,1959.83,566.21,16.86,1.00,-46.73,25.00
26/07/2024,47.60,8.86,0.00,1.52,3.88,43678.15,8.68,29.64,750.00,25921.35,632.00,921.40,905.07,1954.70,573.25,16.78,1.00,-5.14,25.00
27/07/2024,48.26,8.61,2.51,1.72,3.50,44550.90,9.09,29.67,1458.33,24193.26,630.00,930.36,915.46,2010.40,571.50,19.10,1.00,55.71,25.00
28/07/2024,0.00,0.00,0.00,0.00,0.00,44400.40,9.12,29.66,1125.00,23069.99,629.00,921.87,915.62,2027.46,570.61,19.79,1.00,Error,25.00
29/07/2024,47.11,9.82,1.52,1.42,3.06,44553.52,9.05,29.67,1458.33,24248.40,641.00,924.89,915.99,2010.02,570.08,20.15,1.00,-0.39,25.00
30/07/2024,47.87,11.58,1.31,1.76,3.10,44317.76,9.26,29.28,1833.33,21190.29,631.00,914.61,918.61,2058.90,561.28,19.25,1.00,48.89,25.00
31/07/2024,46.31,10.84,1.58,1.13,0.00,44463.41,8.83,29.67,2125.00,24434.10,626.00,915.91,918.38,2038.70,556.88,19.77,1.00,-20.20,25.00
01/08/2024,47.53,10.71,1.53,1.06,2.60,45085.65,8.75,29.67,2000.00,20978.31,629.00,910.59,921.11,2053.46,570.07,19.38,1.00,14.77,25.00
02/08/2024,45.08,10.38,1.46,1.23,3.96,45485.59,8.36,29.51,1916.67,22535.00,628.00,913.82,921.47,2097.87,568.65,19.36,1.00,44.41,25.00
03/08/2024,47.97,10.20,1.41,1.26,3.88,45733.64,8.62,29.47,1708.33,20961.49,626.00,919.02,919.88,2088.30,566.89,20.32,1.00,-9.57,25.00
