Repository: josejhc/Roasting-Process-Simulator_GrupoMexico

File: data_bases/fffinal.csv (part 10 of 10)
Día,Zn,Fe,Cu,Pb,Ins.,Flujo de aire al Tostador,Humedad conc,Conc. humedo alimentado (ton/hr),Agua alim. al Tostador (Lts/hr),Oxigeno consumido (m3),Concentrado Tostado,Temp. Garganta,Prom. Cama Tostador,Presion caja de viento,Produccion de calcina,%S/S,Temp. Amb. Prom *,Días Tostador,,
19/11/2024,50.10,8.21,1.41,1.05,4.26,48101.61,7.65,28.98,375.00,9133.06,610.00,910.55,893.53,2133.23,548.48,0.43,21.02,1.00,,
20/11/2024,54.24,7.73,1.48,1.05,5.10,48231.96,8.51,29.18,416.67,10855.66,609.00,913.53,886.47,2168.99,547.65,0.29,14.37,1.00,,
21/11/2024,51.95,7.78,1.51,0.85,3.74,48212.34,7.84,29.33,583.33,9587.38,616.00,910.45,886.46,2156.21,553.76,0.00,14.75,1.00,,
22/11/2024,50.83,8.04,1.44,0.93,3.80,48231.88,7.38,29.37,875.00,8382.32,621.00,919.97,898.98,2179.12,558.16,0.43,15.25,1.00,,
23/11/2024,52.36,8.03,1.50,1.00,3.96,48240.49,7.59,29.06,1208.33,10589.40,612.00,904.79,898.93,2285.69,550.24,0.00,17.22,1.00,,
24/11/2024,0.00,0.00,0.00,0.00,0.00,48172.97,7.75,29.07,1500.00,11952.26,611.00,895.50,902.04,2351.34,549.60,0.29,19.17,1.00,,
25/11/2024,50.64,8.05,1.51,0.95,4.44,48241.00,7.56,29.07,1791.67,10134.97,613.00,883.45,893.82,2425.79,551.41,0.00,20.29,1.00,,
26/11/2024,52.30,8.06,1.56,1.04,3.94,47201.62,8.03,28.46,1775.90,8075.60,595.69,873.89,898.95,2458.75,528.53,0.43,17.57,0.99,,
27/11/2024,50.00,8.05,1.60,1.08,4.80,48240.02,8.02,28.54,2166.67,7063.89,598.00,877.87,902.48,2658.43,538.21,0.34,21.21,1.00,,
28/11/2024,52.55,8.05,1.55,1.11,3.80,48306.43,7.73,28.47,2083.33,7363.48,593.00,863.35,889.14,2810.47,533.81,0.43,20.10,1.00,,
29/11/2024,51.00,7.97,1.36,1.16,4.58,47617.18,7.96,28.35,1916.67,7105.66,589.00,857.88,893.72,2847.26,530.29,0.57,15.63,1.00,,
30/11/2024,53.98,7.05,1.36,1.17,4.26,46912.09,8.04,28.23,1875.00,7089.94,580.00,862.45,895.83,2951.97,522.37,0.43,16.47,1.00,,
01/12/2024,51.90,7.22,1.36,1.36,4.50,47236.99,7.87,28.27,2208.33,6646.84,588.00,858.74,891.28,2876.97,529.41,0.00,15.48,1.00,,
02/12/2024,52.70,7.02,1.33,1.47,4.64,47184.78,7.72,28.27,1708.33,6908.63,589.00,854.87,892.99,2943.15,529.86,0.23,15.02,1.00,,
03/12/2024,51.93,7.42,1.37,1.36,5.28,47280.81,8.05,28.27,2041.67,6576.39,587.00,859.47,892.95,2912.75,527.89,0.00,14.67,1.00,,
04/12/2024,51.85,8.01,1.42,1.14,5.38,45571.32,7.73,27.68,1666.67,6623.88,578.00,872.37,903.61,2904.16,517.97,0.34,16.14,1.00,,
05/12/2024,49.81,8.91,1.62,1.25,5.96,45950.23,8.20,28.04,2208.33,7047.78,581.00,863.27,902.58,2853.22,522.61,0.00,15.93,1.00,,
06/12/2024,49.84,9.25,1.68,1.30,5.80,46759.24,7.92,28.27,2208.33,7129.13,588.00,870.84,900.06,2956.97,528.77,0.29,14.75,1.00,,
07/12/2024,51.40,9.16,1.75,1.24,6.40,46321.50,8.20,28.27,2083.33,7242.43,586.00,875.08,901.81,3060.50,527.01,0.00,14.71,1.00,,
08/12/2024,49.78,9.12,1.62,1.26,6.12,44718.27,7.72,28.21,2083.33,8333.82,588.00,881.67,906.87,3027.61,528.77,0.29,17.06,1.00,,
09/12/2024,50.68,9.54,1.64,1.18,6.38,44889.18,7.58,28.27,2545.20,9502.96,589.82,877.54,912.54,3006.34,529.65,0.20,19.48,1.00,,
10/12/2024,49.69,9.34,1.63,1.27,4.86,45803.03,7.95,28.19,2501.74,5895.71,586.41,871.88,912.74,3006.76,527.01,0.00,19.90,1.00,,
11/12/2024,50.47,9.24,1.47,1.11,3.94,44497.30,7.99,28.05,2218.93,6758.04,581.54,868.30,889.62,2872.01,491.61,0.00,7.31,0.94,,
12/12/2024,0.00,0.00,0.00,0.00,0.00,46121.28,7.69,27.97,1889.76,812.41,537.45,790.04,879.11,2350.64,219.28,0.63,15.04,0.44,,
13/12/2024,49.51,9.81,1.55,1.24,6.60,47161.70,7.78,28.12,2291.67,9939.21,586.00,850.30,909.01,2412.15,526.40,0.55,18.96,1.00,,
14/12/2024,48.51,9.67,1.56,1.07,4.24,47087.94,8.13,27.97,2458.33,10839.80,580.00,861.00,909.89,2440.78,521.12,0.23,17.24,1.00,,
15/12/2024,50.55,9.04,1.52,1.11,4.08,47196.91,7.81,27.97,2416.67,10981.64,583.00,873.17,904.32,2367.37,523.76,0.52,14.82,1.00,,
16/12/2024,50.96,8.19,1.52,0.99,5.50,47230.92,7.77,27.97,2541.67,10729.79,586.00,868.32,905.67,2378.10,523.60,0.00,15.01,1.00,,
17/12/2024,49.73,8.14,1.53,1.14,5.14,47171.54,8.23,27.97,2250.00,11056.71,580.00,870.77,907.29,2451.82,521.12,0.00,13.63,1.00,,
18/12/2024,50.34,7.88,1.57,1.15,3.40,47214.10,8.11,27.97,2166.67,10329.82,583.00,874.32,907.35,2511.55,520.94,0.29,14.91,1.00,,
19/12/2024,51.53,7.97,1.59,1.15,5.16,46727.88,8.15,27.99,1863.09,11709.64,580.27,877.35,902.28,2477.27,513.20,0.00,12.72,0.98,,
20/12/2024,51.47,8.79,1.32,1.10,4.38,47282.27,7.81,27.97,1833.33,12960.17,584.00,892.19,899.00,2402.13,523.14,0.57,13.16,1.00,,
21/12/2024,48.78,9.38,1.04,1.11,5.96,44175.92,8.33,27.84,2005.81,10881.80,574.53,894.38,900.22,2262.84,493.84,0.55,13.82,0.96,,
22/12/2024,48.31,9.94,1.03,0.99,4.32,44263.00,8.28,27.75,1960.23,11676.62,573.75,884.07,909.39,2243.11,504.58,0.46,13.04,0.98,,
23/12/2024,47.44,10.43,1.04,1.00,4.28,46045.19,8.35,28.07,1738.52,13953.89,580.07,874.97,904.70,2386.01,512.58,0.00,15.14,0.98,,
24/12/2024,49.65,9.94,1.06,1.06,4.38,47237.01,8.45,28.07,1875.00,15403.49,581.00,879.37,906.42,2462.85,521.22,0.49,15.23,1.00,,
25/12/2024,50.25,9.06,1.20,0.84,3.24,47298.97,8.53,28.07,2291.67,13962.10,580.00,867.80,908.27,2508.43,521.38,0.00,16.91,1.00,,
26/12/2024,50.19,9.66,1.14,1.01,3.80,47248.62,8.96,28.07,2083.33,13629.10,577.00,867.85,910.09,2497.34,518.74,0.49,16.97,1.00,,
27/12/2024,51.69,9.73,1.31,1.03,4.24,47249.14,9.23,27.95,2125.00,14328.49,574.00,862.56,910.04,2481.53,514.30,0.32,18.48,1.00,,
28/12/2024,51.48,9.50,1.18,0.90,4.36,47257.42,9.25,28.07,2250.00,13830.71,580.00,862.03,911.10,2493.81,516.40,0.43,18.05,1.00,,
29/12/2024,0.00,0.00,0.00,0.00,0.00,47261.12,8.79,28.07,2083.33,15011.38,578.00,865.78,910.56,2434.46,519.62,0.29,16.45,1.00,,
30/12/2024,48.36,8.77,2.48,0.87,3.94,47263.40,8.48,28.01,2125.00,13689.13,579.00,865.02,904.23,2373.50,520.50,0.29,18.70,1.00,,
31/12/2024,51.24,7.82,1.44,1.19,4.32,47215.43,9.29,27.97,2083.33,12706.96,572.00,867.08,906.80,2414.35,514.34,0.00,18.06,1.00,,
01/01/2025,50.47,7.78,1.44,1.07,5.94,47141.06,8.42,27.97,2041.67,12263.52,583.00,865.05,907.59,2438.17,524.02,0.37,14.82,1.00,,
02/01/2025,50.22,7.77,1.44,1.07,5.52,47249.65,8.42,27.97,2125.00,13235.01,583.00,861.98,906.42,2421.55,524.25,0.46,14.36,1.00,,
03/01/2025,49.23,7.65,1.36,1.21,5.50,47256.12,8.49,27.97,2208.33,13344.40,582.00,857.02,908.64,2437.42,523.49,0.55,13.13,1.00,,
04/01/2025,50.81,7.80,1.39,1.07,4.82,47217.94,8.54,27.97,2458.33,10649.03,593.00,846.12,914.42,2450.77,521.84,0.29,16.10,1.00,,
05/01/2025,51.23,8.24,1.46,1.08,5.06,47201.91,9.13,27.97,2416.67,12458.00,580.00,846.00,916.88,2486.93,520.09,0.17,17.24,1.00,,
06/01/2025,51.29,7.90,1.37,1.11,4.86,47389.32,8.87,27.97,2666.67,12130.51,581.00,839.93,908.83,2502.41,521.83,0.00,13.02,1.00,,
07/01/2025,48.10,7.77,1.48,1.02,5.44,47504.44,9.34,27.97,2625.00,12278.07,578.00,833.02,909.09,2491.10,519.03,0.37,11.82,1.00,,
08/01/2025,51.80,8.65,1.57,1.33,6.06,47315.98,9.07,27.97,2375.00,12736.72,580.00,842.46,909.86,2478.21,520.71,0.23,11.07,1.00,,
09/01/2025,49.37,8.73,1.52,1.19,4.62,47455.76,8.28,27.97,2416.67,12860.92,584.00,856.96,909.99,2525.43,525.25,0.14,17.07,1.00,,
10/01/2025,48.45,8.96,1.60,0.96,5.82,47502.87,8.57,27.97,2375.00,12143.93,582.00,861.05,910.29,2583.04,523.49,0.00,14.03,1.00,,
11/01/2025,49.75,8.90,1.61,1.24,4.24,47405.50,8.74,27.97,2333.33,12902.51,581.00,859.00,909.90,2563.49,522.26,0.52,8.21,1.00,,
12/01/2025,49.74,8.81,1.70,1.20,2.60,47431.05,8.62,27.97,2500.00,12211.07,582.00,862.98,910.21,2597.31,523.14,0.40,15.54,1.00,,
13/01/2025,49.59,8.56,1.63,1.29,3.16,47436.33,8.29,27.97,2625.00,12762.69,584.00,860.92,903.97,2549.39,524.90,0.37,14.44,1.00,,
14/01/2025,50.82,9.18,1.49,1.03,2.98,47407.99,8.63,28.16,2500.00,12859.10,586.00,862.01,908.13,2547.98,526.66,0.57,13.67,1.00,,
15/01/2025,50.85,8.87,1.62,1.03,5.10,47368.19,8.28,28.17,2666.67,13853.34,594.00,864.36,907.71,2588.58,533.70,0.66,16.29,1.00,,
16/01/2025,53.56,8.89,1.53,0.84,3.60,47456.77,8.49,28.16,2708.33,12088.66,592.00,870.12,905.52,2572.60,531.94,0.63,15.12,1.00,,
17/01/2025,49.35,9.32,1.45,0.95,3.18,46243.46,8.51,28.17,2625.00,12147.30,598.00,868.63,904.65,2609.02,531.22,0.06,18.90,1.00,,
18/01/2025,52.34,9.45,1.65,0.99,3.14,47074.77,7.76,28.11,2791.67,12633.73,601.00,867.77,901.34,2638.68,539.86,0.00,18.87,1.00,,
19/01/2025,0.00,0.00,0.00,0.00,0.00,46917.79,7.98,27.41,1537.27,10184.58,588.07,864.37,876.78,2465.35,473.86,0.00,13.85,0.89,,
20/01/2025,50.41,8.74,1.57,1.10,3.04,0.00,6.81,27.47,3593.75,3237.47,555.00,819.38,866.95,1888.20,141.22,0.00,15.47,0.27,,
21/01/2025,49.54,8.77,1.56,1.18,3.78,47142.35,8.64,28.29,2000.00,12459.24,603.00,851.76,906.96,2347.57,542.09,0.63,10.79,1.00,,
22/01/2025,52.30,8.68,1.60,1.12,5.04,46311.80,7.78,28.34,2250.00,13693.57,610.00,873.39,908.78,2266.48,548.25,0.75,10.99,1.00,,
23/01/2025,49.34,8.58,1.64,1.09,3.70,46320.16,8.11,28.09,2964.51,14907.83,602.25,862.51,906.33,2305.20,540.33,0.29,13.59,1.00,,
24/01/2025,49.82,8.93,1.73,1.25,4.48,45982.88,8.56,28.02,2750.00,15006.54,598.00,857.31,909.24,2358.08,537.69,0.92,8.62,1.00,,
25/01/2025,49.84,9.07,1.83,1.36,3.20,43766.15,8.57,27.49,1135.14,9594.31,583.78,834.68,909.85,2254.88,407.45,0.86,15.67,0.77,,
26/01/2025,0.00,0.00,0.00,0.00,0.00,0.00,8.50,27.30,10126.58,2158.14,498.23,0.00,829.17,1570.67,83.61,0.75,18.84,0.16,,
27/01/2025,50.36,9.20,1.78,1.42,3.42,45009.70,8.42,27.94,3208.33,12874.74,597.00,805.15,912.82,2180.59,536.81,0.37,17.75,1.00,,
28/01/2025,49.83,9.00,1.78,1.48,3.54,44385.65,9.02,27.97,3394.63,12741.22,593.72,829.66,910.14,2122.32,524.49,0.69,18.37,0.98,,
29/01/2025,49.15,8.48,1.80,1.59,3.28,44988.58,8.20,28.07,3750.00,15079.00,602.00,832.07,909.43,2183.85,541.21,0.57,19.89,1.00,,
30/01/2025,49.82,8.52,2.04,1.82,3.04,45586.91,9.00,28.16,3000.00,19717.50,597.00,836.98,918.02,2351.88,537.32,0.00,19.97,1.00,,
31/01/2025,50.79,7.80,2.19,1.86,2.20,46112.69,9.04,28.30,3127.17,11313.15,590.41,845.48,904.61,2373.74,531.16,0.00,15.12,1.00,,
01/02/2025,48.86,7.80,2.10,1.98,4.92,46076.37,8.53,28.47,2875.00,14477.07,603.00,849.04,906.43,2364.48,542.60,0.00,14.69,1.00,,
02/02/2025,0.00,0.00,0.00,0.00,0.00,43173.78,8.37,27.97,0.00,0.00,501.52,839.43,0.00,1578.20,100.84,0.00,16.63,0.20,,
03/02/2025,0.00,0.00,0.00,0.00,0.00,0.00,0.00,0.00,0.00,0.00,0.00,0.00,0.00,0.00,0.00,0.43,16.81,0.00,,
04/02/2025,0.00,0.00,0.00,0.00,0.00,0.00,0.00,0.00,0.00,0.00,0.00,0.00,0.00,0.00,0.00,0.00,16.88,0.00,,
05/02/2025,0.00,0.00,0.00,0.00,0.00,0.00,0.00,0.00,0.00,0.00,0.00,0.00,0.00,0.00,0.00,0.00,18.92,0.00,,
06/02/2025,0.00,0.00,0.00,0.00,0.00,0.00,0.00,0.00,0.00,0.00,0.00,0.00,0.00,0.00,0.00,0.00,19.26,0.00,,
07/02/2025,0.00,0.00,0.00,0.00,0.00,0.00,0.00,0.00,0.00,0.00,0.00,0.00,0.00,0.00,0.00,0.00,18.31,0.00,,
08/02/2025,0.00,0.00,0.00,0.00,0.00,0.00,0.00,0.00,0.00,0.00,0.00,0.00,0.00,0.00,0.00,0.00,18.31,0.00,,
09/02/2025,0.00,0.00,0.00,0.00,0.00,0.00,0.00,0.00,0.00,0.00,0.00,0.00,0.00,0.00,0.00,0.00,18.31,0.00,,
10/02/2025,0.00,0.00,0.00,0.00,0.00,0.00,0.00,0.00,0.00,0.00,0.00,0.00,0.00,0.00,0.00,0.00,18.31,0.00,,
11/02/2025,0.00,0.00,0.00,0.00,0.00,0.00,0.00,0.00,0.00,0.00,0.00,0.00,0.00,0.00,0.00,0.00,18.31,0.00,,
12/02/2025,0.00,0.00,0.00,0.00,0.00,0.00,0.00,0.00,0.00,0.00,0.00,0.00,0.00,0.00,0.00,0.00,18.31,0.00,,
13/02/2025,0.00,0.00,0.00,0.00,0.00,0.00,0.00,0.00,0.00,0.00,0.00,0.00,0.00,0.00,0.00,0.00,18.31,0.00,,
14/02/2025,0.00,0.00,0.00,0.00,0.00,0.00,0.00,0.00,0.00,0.00,0.00,0.00,0.00,0.00,0.00,0.00,18.31,0.00,,
15/02/2025,0.00,0.00,0.00,0.00,0.00,0.00,0.00,0.00,0.00,0.00,0.00,0.00,0.00,0.00,0.00,0.00,18.31,0.00,,
16/02/2025,0.00,0.00,0.00,0.00,0.00,0.00,0.00,0.00,0.00,0.00,0.00,0.00,0.00,0.00,0.00,0.00,18.31,0.00,,
17/02/2025,0.00,0.00,0.00,0.00,0.00,0.00,0.00,0.00,0.00,0.00,0.00,0.00,0.00,0.00,0.00,0.00,18.31,0.00,,
18/02/2025,0.00,0.00,0.00,0.00,0.00,0.00,0.00,0.00,0.00,0.00,0.00,0.00,0.00,0.00,0.00,0.00,18.31,0.00,,
19/02/2025,0.00,0.00,0.00,0.00,0.00,0.00,0.00,0.00,0.00,0.00,0.00,0.00,0.00,0.00,0.00,0.00,18.31,0.00,,
20/02/2025,0.00,0.00,0.00,0.00,0.00,0.00,0.00,0.00,0.00,0.00,0.00,0.00,0.00,0.00,0.00,0.00,15.00,0.00,,
21/02/2025,0.00,0.00,0.00,0.00,0.00,0.00,9.35,24.80,0.00,0.00,530.53,0.00,802.91,0.00,30.80,0.09,12.78,0.07,,
22/02/2025,0.00,0.00,0.00,0.00,0.00,0.00,9.50,26.79,0.00,0.00,568.42,0.00,0.00,0.00,26.40,0.00,17.70,0.05,,
23/02/2025,0.00,0.00,0.00,0.00,0.00,0.00,9.50,26.40,0.00,0.00,580.14,780.65,0.00,0.00,49.28,0.00,19.09,0.10,,
24/02/2025,0.00,0.00,0.00,0.00,0.00,44574.08,7.68,27.20,1627.26,11194.10,601.84,869.29,905.64,1919.53,528.88,0.60,17.82,1.00,,
25/02/2025,53.41,8.39,1.81,1.55,0.00,45825.33,7.90,27.17,875.00,9711.40,600.00,895.17,892.50,1887.50,528.00,0.06,20.22,1.00,,
26/02/2025,50.54,8.69,1.98,1.61,3.00,42887.91,7.89,27.17,1958.33,11422.00,588.00,875.28,902.39,1847.35,529.40,0.06,22.93,1.00,,
27/02/2025,51.25,8.42,1.69,1.67,2.70,42742.48,8.76,27.65,1570.91,11427.52,591.71,850.05,903.58,1851.38,509.16,0.37,19.84,0.95,,
28/02/2025,51.25,8.60,1.57,1.53,5.40,45550.58,8.14,28.09,1885.47,11358.88,582.23,841.27,903.09,1888.89,521.48,0.58,19.03,0.99,,
01/03/2025,50.59,9.22,1.69,1.25,3.16,45999.22,8.34,28.17,1416.67,13432.52,603.00,850.01,906.14,1912.60,536.60,0.00,20.45,1.00,,
02/03/2025,50.26,8.22,1.66,1.88,3.14,45994.97,8.58,28.25,2166.67,20758.71,598.00,855.56,909.20,1920.75,537.93,0.00,23.15,1.00,,
03/03/2025,48.71,7.82,1.59,1.72,2.88,45900.31,7.97,28.23,2142.86,18988.71,607.06,847.21,908.55,1928.80,535.76,0.00,23.92,0.99,,
04/03/2025,51.06,7.66,1.60,1.90,3.48,45768.76,8.36,28.34,2375.00,13806.13,607.00,840.18,913.97,1947.44,540.16,0.25,21.77,1.00,,
05/03/2025,51.89,7.68,1.63,1.85,3.16,45939.25,7.88,28.73,1835.88,14513.66,624.87,865.22,913.27,1957.66,549.12,0.17,16.22,1.00,,
06/03/2025,51.12,7.75,1.45,1.81,3.72,45995.20,7.93,28.77,1958.33,14118.19,614.00,877.50,908.13,1942.15,551.88,0.26,21.41,1.00,,
07/03/2025,49.64,7.98,1.38,1.73,4.56,45997.87,7.71,28.77,2208.33,12669.92,615.00,872.74,913.08,1942.30,552.76,0.00,21.47,1.00,,
08/03/2025,49.88,7.64,1.32,1.79,3.92,45999.15,7.79,28.77,2083.33,14634.40,615.00,869.36,909.72,1957.89,552.76,0.00,21.27,1.00,,
09/03/2025,49.54,8.16,1.52,1.89,3.34,46008.40,7.45,28.77,2083.33,13783.25,623.00,882.17,906.80,1972.13,553.80,0.00,17.14,1.00,,
10/03/2025,50.07,8.06,1.44,1.69,3.24,45994.91,8.09,28.76,1958.33,14979.98,612.00,874.42,909.93,2002.96,550.12,0.00,15.40,1.00,,
11/03/2025,52.64,8.21,1.39,1.74,3.64,46880.62,8.02,28.96,1833.33,12145.52,617.00,885.36,913.79,2046.77,554.52,0.23,22.70,1.00,,
12/03/2025,50.48,7.46,1.52,1.39,3.88,47000.82,8.33,28.92,1958.33,13943.13,614.00,880.96,914.39,2051.97,551.88,0.00,22.76,1.00,,
13/03/2025,51.96,8.53,1.39,1.67,3.90,46992.15,8.44,28.97,2291.67,14379.24,619.00,889.46,916.17,2132.87,556.28,0.20,22.17,1.00,,
14/03/2025,48.96,9.23,1.42,1.50,3.74,46998.81,8.46,28.97,2458.33,12232.31,631.00,884.54,918.41,2158.25,555.28,0.29,20.25,1.00,,
15/03/2025,49.03,8.86,1.48,1.30,5.00,47053.28,7.59,28.97,2458.33,14365.90,627.00,884.50,916.27,2175.89,561.61,0.37,20.79,1.00,,
16/03/2025,49.14,8.80,1.45,1.23,5.62,47076.51,7.86,28.97,2250.00,13046.31,627.00,884.59,914.75,2213.60,559.76,0.43,16.31,1.00,,
17/03/2025,48.87,8.87,1.40,1.21,4.12,47461.63,8.10,28.77,2125.00,13591.38,621.00,881.08,915.82,2242.71,554.48,0.43,15.78,1.00,,
18/03/2025,49.31,9.12,1.34,1.28,5.50,46422.17,8.50,28.51,2301.14,11740.67,612.61,873.06,915.25,2169.03,535.12,0.29,22.56,0.98,,
19/03/2025,48.99,10.38,1.43,1.36,5.06,47568.69,8.46,28.69,2083.33,11916.15,613.00,894.09,915.08,2265.40,551.38,0.24,20.93,1.00,,
20/03/2025,48.85,9.28,1.36,1.36,3.72,47576.59,8.17,28.54,1416.67,11263.93,612.00,908.17,913.13,2344.45,550.50,0.43,11.60,1.00,,
21/03/2025,47.87,8.39,1.69,1.51,5.74,47545.72,8.29,28.96,1916.67,16004.40,620.00,899.31,914.79,2356.23,557.54,0.43,19.87,1.00,,
22/03/2025,49.68,8.44,1.82,1.69,3.60,47548.18,8.00,28.97,2375.00,11936.99,622.00,887.64,910.49,2384.79,559.30,0.00,21.58,1.00,,
23/03/2025,48.44,8.07,1.69,1.69,4.56,47548.41,7.95,28.97,2375.00,12180.21,623.00,882.29,912.16,2457.83,560.18,0.26,22.68,1.00,,
24/03/2025,49.79,9.08,1.84,1.98,4.08,47610.78,7.98,28.97,2208.33,15073.03,622.00,880.42,915.84,2525.78,559.30,0.37,20.83,1.00,,
25/03/2025,49.57,14.17,0.58,0.11,4.48,47592.17,8.28,28.96,15583.33,12076.60,615.00,874.23,917.42,2595.25,553.14,0.29,18.75,1.00,,
26/03/2025,51.20,8.14,1.73,2.04,4.00,47625.38,8.05,28.95,0.00,12453.44,622.00,895.96,910.68,2619.67,553.36,0.00,19.16,1.00,,
27/03/2025,48.40,8.37,2.00,2.23,3.36,47635.94,7.75,28.96,0.00,12985.26,618.43,899.12,913.39,2680.34,555.78,0.52,21.59,1.00,,
28/03/2025,48.09,8.64,2.19,2.97,5.36,47585.33,7.74,28.97,0.00,12693.62,619.00,902.74,912.72,2738.04,556.42,0.43,20.25,1.00,,
29/03/2025,47.37,8.41,2.18,2.54,1.90,47545.46,8.32,28.97,0.00,13258.97,615.00,894.55,913.60,2781.55,552.78,0.60,22.71,1.00,,
30/03/2025,47.47,8.46,2.21,2.55,3.50,47557.58,7.75,28.97,0.00,13020.14,620.00,892.33,907.48,2822.17,551.60,0.00,23.99,1.00,,
31/03/2025,48.16,7.76,2.34,2.74,3.86,47356.44,7.89,28.97,417.25,14652.55,618.86,914.64,911.72,2920.37,549.84,0.37,24.28,1.00,,
01/04/2025,50.05,8.49,2.15,2.12,4.12,47259.58,7.50,28.75,2250.00,10998.29,622.00,934.50,910.89,2922.16,553.36,0.00,24.62,1.00,,
02/04/2025,47.81,8.77,1.88,1.51,3.70,47281.06,7.17,28.51,2500.00,12836.65,613.00,936.83,909.87,2910.72,551.02,0.00,24.09,1.00,,
03/04/2025,49.55,8.61,1.84,1.55,2.80,47050.09,7.39,28.47,2333.33,13113.48,611.00,944.14,910.52,2949.90,549.26,0.37,23.04,1.00,,
04/04/2025,49.47,8.55,1.88,1.88,2.92,43063.64,8.05,29.10,0.00,0.00,595.31,912.27,854.05,1881.75,141.82,0.29,21.96,0.25,,
05/04/2025,0.00,0.00,0.00,0.00,0.00,42076.63,0.00,0.00,0.00,0.00,0.00,0.00,0.00,1275.10,0.00,0.00,21.94,0.00,,
06/04/2025,0.00,0.00,0.00,0.00,0.00,0.00,0.00,0.00,0.00,0.00,0.00,0.00,0.00,0.00,0.00,0.29,19.62,0.00,,
07/04/2025,0.00,0.00,0.00,0.00,0.00,0.00,0.00,0.00,0.00,0.00,0.00,0.00,0.00,0.00,0.00,0.00,13.10,0.00,,
08/04/2025,0.00,0.00,0.00,0.00,0.00,0.00,0.00,0.00,0.00,0.00,0.00,0.00,0.00,0.00,0.00,0.66,13.96,0.00,,
09/04/2025,0.00,0.00,0.00,0.00,0.00,0.00,0.00,0.00,0.00,0.00,0.00,0.00,0.00,0.00,0.00,0.11,18.17,0.00,,
10/04/2025,0.00,0.00,0.00,0.00,0.00,46603.37,6.90,27.77,982.76,11104.59,610.76,871.62,900.17,1709.01,432.96,0.26,19.50,0.81,,
11/04/2025,48.57,8.43,1.96,1.94,3.48,47995.90,7.97,28.57,166.67,12417.90,615.00,909.90,884.19,1899.81,546.78,0.43,18.26,1.00,,
12/04/2025,47.11,8.47,1.91,2.33,3.90,47596.63,8.39,28.56,335.90,12778.68,605.63,906.42,890.53,1909.24,540.46,0.17,17.89,0.99,,
13/04/2025,47.36,8.41,1.99,2.29,3.94,47601.12,7.79,28.55,336.13,15994.40,610.08,905.89,883.48,1925.62,543.98,0.26,20.00,0.99,,
14/04/2025,49.61,8.63,1.89,1.86,5.08,45478.57,8.08,28.51,729.61,12217.11,606.70,898.14,889.27,1874.41,529.90,0.34,15.00,0.97,,
15/04/2025,48.05,6.54,1.85,1.79,3.46,47671.61,7.70,28.57,799.44,11718.62,610.94,916.02,885.62,1938.88,543.91,0.14,18.59,0.99,,
16/04/2025,49.02,8.86,1.82,1.86,3.80,47366.13,7.94,39.76,958.33,13077.31,609.00,923.60,892.82,1951.71,547.40,0.14,18.83,1.00,,
17/04/2025,49.56,8.91,1.81,1.95,3.74,47005.94,8.26,28.56,1375.00,12350.28,607.00,903.12,891.97,1984.76,545.64,0.29,22.67,1.00,,
18/04/2025,48.07,9.82,1.74,2.09,3.30,46996.53,9.28,28.57,1291.67,13771.93,600.00,890.39,899.06,2002.85,539.48,0.06,23.65,1.00,,
19/04/2025,47.78,9.68,1.83,1.93,4.54,46998.94,8.43,28.54,1083.33,11856.32,605.00,897.64,896.74,2023.27,543.88,0.29,23.63,1.00,,
20/04/2025,49.07,9.75,1.85,2.16,3.42,47000.05,8.17,28.57,1125.00,11325.58,608.00,893.63,892.65,2025.82,546.52,0.37,22.51,1.00,,
21/04/2025,48.30,9.29,1.91,1.92,4.46,47000.38,8.60,28.57,1041.67,12894.53,605.00,890.71,893.46,2024.40,543.88,0.29,21.31,1.00,,
22/04/2025,49.25,8.77,2.11,1.70,3.20,44341.90,8.99,28.35,1311.00,11099.18,602.01,881.51,893.96,1912.88,511.12,0.32,21.91,0.95,,
23/04/2025,48.55,8.96,2.39,1.62,3.04,45756.20,7.94,28.35,1801.68,12079.32,604.36,909.82,907.53,2006.40,540.36,0.37,23.61,0.99,,
24/04/2025,48.20,8.95,2.33,1.48,4.22,46998.54,8.65,28.57,1709.52,12210.14,610.42,908.89,891.91,2060.63,542.80,0.23,23.25,1.00,,
25/04/2025,47.45,8.98,2.24,1.36,3.66,46996.92,8.81,28.57,1333.33,12713.27,603.00,911.89,901.87,2130.09,542.12,0.00,22.03,1.00,,
26/04/2025,47.65,9.18,2.22,1.28,2.76,47691.12,8.32,28.57,1208.33,13849.06,606.00,910.89,899.31,2175.87,545.07,0.00,21.73,1.00,,
27/04/2025,47.70,9.22,2.30,1.26,3.24,48000.99,8.71,28.57,1125.00,14213.61,604.00,910.30,901.48,2192.77,543.47,0.20,21.92,1.00,,
28/04/2025,49.10,9.46,1.68,1.76,3.00,47541.41,8.78,28.57,1210.86,14098.19,603.26,902.29,907.19,2202.03,541.72,0.14,21.74,1.00,,
29/04/2025,46.80,8.46,1.96,1.75,3.72,48065.12,8.35,28.75,958.33,13092.72,616.00,903.90,908.83,2243.95,548.04,0.14,21.67,1.00,,
30/04/2025,50.24,9.58,1.99,1.89,4.46,48067.10,9.19,28.77,833.33,13515.06,613.00,888.66,908.98,2292.65,551.40,0.14,23.93,1.00,,
01/05/2025,49.84,9.38,1.93,1.75,4.42,48102.97,9.14,28.76,583.33,14173.69,605.00,890.01,910.98,2342.63,544.36,0.11,23.59,1.00,,
02/05/2025,47.60,9.15,2.05,1.82,3.86,48132.52,8.32,28.77,1000.00,13406.36,611.00,916.12,903.97,2312.65,549.64,0.00,24.62,1.00,,
03/05/2025,51.05,8.15,2.16,1.83,4.44,48273.26,7.99,28.97,1000.69,14134.64,617.43,916.66,903.57,2304.18,554.92,0.11,22.87,1.00,,
04/05/2025,49.07,8.08,2.22,1.85,3.96,48161.39,8.25,29.07,1041.67,14110.60,620.00,908.83,914.53,2372.03,555.57,0.00,23.93,1.00,,
05/05/2025,48.65,7.83,2.17,1.69,4.28,48145.92,8.32,29.06,1125.00,12824.73,623.00,906.95,913.00,2456.29,554.24,0.00,24.83,1.00,,
06/05/2025,49.27,7.68,2.18,1.75,3.52,48153.78,8.61,29.07,1250.00,13327.83,615.00,907.45,914.58,2498.94,552.96,0.00,24.43,1.00,,
07/05/2025,49.03,8.05,2.25,1.94,2.22,48157.57,8.32,28.98,625.00,13828.33,615.00,916.85,908.74,2556.46,552.96,0.00,24.83,1.00,,
08/05/2025,47.07,7.93,2.28,2.13,3.70,48093.28,8.02,28.97,1041.67,12333.97,617.00,909.32,913.69,2574.90,554.72,0.29,25.22,1.00,,
09/05/2025,50.18,8.00,2.26,2.03,2.82,48063.44,7.86,28.97,666.67,12753.91,618.00,912.50,911.91,2633.58,555.60,0.09,19.59,1.00,,
10/05/2025,49.68,7.75,2.25,1.90,3.04,48088.34,7.97,28.96,666.67,12018.46,617.00,911.42,906.34,2621.83,554.72,0.34,16.34,1.00,,
11/05/2025,50.44,7.91,2.30,1.90,3.04,48053.01,8.29,28.97,958.33,13811.00,615.00,908.37,907.46,2667.08,552.96,0.49,18.62,1.00,,
12/05/2025,50.40,8.08,2.29,2.00,3.04,48000.43,8.02,28.96,1042.39,13556.69,617.43,917.85,911.63,2719.70,554.72,0.37,23.52,1.00,,
13/05/2025,49.75,8.12,2.06,1.98,2.68,46081.63,8.42,28.65,1288.48,12240.27,607.13,901.04,911.79,2553.73,530.08,0.34,26.69,0.97,,
14/05/2025,48.48,8.99,2.17,1.78,3.24,48095.19,8.95,26.92,583.74,13532.05,566.39,884.90,904.12,2642.02,509.84,0.14,27.65,1.00,,
15/05/2025,48.62,9.09,2.30,1.99,4.98,48128.36,8.63,28.14,916.67,12484.93,595.00,897.14,908.52,2657.04,535.36,0.52,27.55,1.00,,
16/05/2025,47.89,9.08,2.05,1.81,3.62,48762.92,8.75,28.97,1208.33,13751.77,612.00,914.35,912.89,2753.81,550.32,0.48,27.03,1.00,,
17/05/2025,0.00,0.00,0.00,0.00,0.00,49059.79,8.62,27.72,541.67,13382.34,581.00,907.14,904.45,2812.41,523.02,0.34,25.54,1.00,,
18/05/2025,0.00,0.00,0.00,0.00,0.00,48999.37,8.43,27.17,666.67,9145.58,570.00,900.84,898.18,2764.34,513.34,0.26,24.61,1.00,,
19/05/2025,50.86,8.55,2.30,1.72,3.22,49025.19,8.26,27.17,916.67,17014.69,571.00,909.69,899.59,2743.76,514.22,0.20,27.78,1.00,,
20/05/2025,49.20,8.18,2.36,1.80,3.74,48806.10,8.51,27.17,791.67,11543.82,569.00,907.60,899.33,2772.23,512.46,0.14,26.62,1.00,,
21/05/2025,49.39,8.26,2.32,1.84,2.82,49074.92,8.61,27.17,708.33,9795.99,569.00,908.31,896.66,2768.17,512.46,0.09,23.01,1.00,,
22/05/2025,49.13,8.15,2.39,1.74,2.92,48927.84,8.22,27.17,625.00,10426.52,577.00,892.17,897.43,2745.85,513.76,0.17,22.00,1.00,,
23/05/2025,49.28,8.09,2.35,2.00,4.40,49068.66,8.87,27.17,500.00,9926.30,567.00,900.89,902.36,2760.37,510.70,0.14,22.20,1.00,,
24/05/2025,49.85,8.13,2.59,1.86,3.04,49019.25,8.66,27.17,916.67,10254.55,578.00,899.59,904.46,2787.38,510.49,0.00,22.93,1.00,,
25/05/2025,49.51,8.03,2.62,1.86,3.20,49021.58,8.76,27.17,541.67,9544.70,574.00,898.04,902.59,2816.99,511.12,0.17,22.62,1.00,,
26/05/2025,49.83,8.35,2.65,1.77,3.04,48969.99,8.34,27.21,625.00,10512.43,577.00,900.31,894.30,2799.87,513.76,0.17,22.41,1.00,,
27/05/2025,49.13,8.43,2.62,1.66,4.00,47061.57,8.42,27.34,951.69,8741.58,573.09,893.69,892.92,2521.71,497.32,0.37,22.99,0.96,,
28/05/2025,50.25,8.29,2.58,1.89,4.30,49146.74,8.38,27.17,916.67,10778.89,565.00,881.78,895.09,2569.01,508.76,0.17,22.22,1.00,,
29/05/2025,50.50,7.80,2.19,1.71,4.24,48911.51,8.81,27.17,875.00,8832.36,563.00,879.02,892.39,2512.51,507.00,0.17,22.11,1.00,,
30/05/2025,48.84,7.87,2.07,1.87,4.18,49090.74,8.81,27.30,750.00,10888.79,560.00,878.29,893.48,2491.05,504.36,0.00,20.64,1.00,,
31/05/2025,49.90,8.16,2.04,2.00,4.82,45042.23,8.46,27.37,1336.21,10258.46,550.34,847.73,894.89,2233.30,479.71,0.00,19.92,0.97,,
01/06/2025,50.30,8.08,2.06,1.94,4.66,39252.17,8.67,27.85,1858.86,2232.16,527.92,859.29,927.93,2181.79,193.44,0.00,20.82,0.40,,
02/06/2025,0.00,0.00,0.00,0.00,0.00,0.00,0.00,0.00,0.00,0.00,0.00,0.00,0.00,0.00,0.00,0.14,22.20,0.00,,
03/06/2025,0.00,0.00,0.00,0.00,0.00,0.00,0.00,0.00,0.00,0.00,0.00,0.00,0.00,0.00,0.00,0.29,23.84,0.00,,
04/06/2025,0.00,0.00,0.00,0.00,0.00,0.00,7.89,27.00,0.00,0.00,546.04,0.00,832.27,1562.35,99.44,0.14,22.98,0.21,,
05/06/2025,48.52,8.91,2.18,1.97,3.46,48806.47,8.76,27.37,2000.00,10232.15,574.00,860.81,905.74,2278.31,505.12,0.32,21.51,1.00,,
06/06/2025,49.27,8.81,2.01,1.60,3.70,47778.26,8.97,27.10,1318.21,10815.14,554.16,885.25,906.84,2222.20,489.40,0.14,21.01,0.98,,
07/06/2025,49.24,9.05,1.98,1.53,3.86,48997.78,9.69,26.98,1250.00,9964.10,548.00,887.90,904.38,2274.72,493.80,0.00,21.88,1.00,,
08/06/2025,48.26,9.88,1.64,1.06,4.78,48825.82,9.45,27.02,1174.00,9943.15,550.44,896.45,896.30,2265.31,492.92,0.20,23.01,0.99,,
09/06/2025,47.27,9.91,1.70,1.08,5.02,48437.88,9.16,26.98,1166.67,10734.24,551.00,904.74,902.83,2228.24,496.44,0.17,24.64,1.00,,
10/06/2025,47.95,9.96,1.85,1.28,2.74,48998.29,9.36,26.97,833.33,12441.54,549.00,907.21,892.33,2270.52,495.79,0.17,21.70,1.00,,
11/06/2025,47.68,10.13,1.71,1.29,3.64,49001.21,9.69,26.96,916.67,11643.72,546.00,917.08,897.31,2276.31,493.44,0.43,18.29,1.00,,
12/06/2025,48.08,9.94,1.59,0.98,4.48,49001.84,9.19,26.98,916.67,10593.59,551.00,927.76,889.65,2242.98,496.72,0.26,21.08,1.00,,
13/06/2025,47.34,9.99,2.16,1.60,3.60,48996.32,8.54,26.97,791.67,11652.01,555.00,917.54,897.11,2269.66,500.24,0.32,20.80,1.00,,
14/06/2025,51.48,8.80,2.45,1.73,5.34,49003.01,8.61,26.97,1083.33,10598.43,569.00,911.44,899.58,2273.34,512.56,0.00,19.27,1.00,,
15/06/2025,47.96,9.00,2.55,1.89,5.34,49000.60,8.96,26.97,1125.00,10333.92,567.00,912.10,901.05,2278.43,510.80,0.24,19.37,1.00,,
16/06/2025,47.53,9.19,2.47,1.93,3.06,48998.53,8.66,26.97,1083.33,10225.81,569.00,909.65,899.59,2283.59,512.56,0.14,17.75,1.00,,
17/06/2025,48.04,9.14,2.47,2.00,4.86,48997.96,9.09,26.97,1083.33,10705.89,571.00,908.57,895.96,2302.01,514.32,0.14,18.20,1.00,,
18/06/2025,47.16,8.96,2.16,2.15,5.06,49004.76,9.17,26.97,1000.00,10465.40,572.00,902.30,901.05,2287.61,514.07,0.00,18.04,1.00,,
19/06/2025,48.58,9.70,1.96,1.76,4.82,49015.48,9.46,26.97,1000.00,10715.46,570.00,898.57,903.64,2194.77,512.31,0.23,16.30,1.00,,
20/06/2025,48.52,9.36,1.98,1.97,3.38,49000.08,9.56,26.97,1083.33,10021.02,569.00,907.15,901.49,2188.54,511.43,0.20,16.97,1.00,,
21/06/2025,48.33,9.38,2.05,1.89,4.74,48228.29,8.94,27.04,1416.67,8433.69,575.00,898.63,902.09,2095.66,516.71,0.14,17.70,1.00,,
22/06/2025,48.76,9.44,2.03,1.92,4.12,48010.95,8.95,27.14,1375.00,6640.36,577.00,907.37,896.32,2072.86,518.47,0.17,16.73,1.00,,
23/06/2025,47.60,9.69,1.97,1.97,5.06,47999.42,9.33,27.17,1625.00,7359.94,575.00,902.55,907.97,2103.50,516.71,0.00,16.28,1.00,,
24/06/2025,0.00,0.00,0.00,0.00,0.00,48005.56,8.86,27.17,1625.00,7030.03,589.00,911.57,909.10,2068.02,529.03,0.29,15.91,1.00,,
25/06/2025,48.50,9.40,2.00,1.71,3.66,48064.60,9.18,27.18,1794.16,7109.26,586.82,903.34,907.96,2033.36,526.39,0.29,16.04,1.00,,
26/06/2025,47.24,9.72,1.90,1.74,4.06,47899.20,8.31,27.55,1875.00,7471.06,595.00,900.26,907.43,2013.36,534.33,0.19,17.33,1.00,,
27/06/2025,48.19,8.95,2.24,1.91,3.12,47999.67,9.23,27.57,2000.00,6133.32,589.00,890.99,893.38,2039.10,529.03,0.20,18.93,1.00,,
28/06/2025,49.17,8.42,2.02,1.99,3.24,47999.73,9.25,27.57,2041.67,8523.77,589.00,887.00,904.17,2039.12,529.49,0.00,19.96,1.00,,
29/06/2025,48.98,8.16,2.00,1.97,3.46,48076.81,8.94,27.57,2000.00,6995.05,591.00,899.30,908.50,2078.71,531.48,0.23,20.67,1.00,,
30/06/2025,49.69,7.86,1.88,2.00,5.26,47776.70,9.88,27.56,2157.97,7283.23,583.92,897.12,910.58,2013.22,517.40,0.14,19.88,0.98,,
01/07/2025,48.91,8.31,1.88,1.96,3.42,43832.10,9.22,27.30,2269.50,0.00,554.89,887.50,927.86,1830.47,154.84,0.00,18.84,0.29,,
02/07/2025,48.57,8.14,1.81,2.14,3.34,46288.79,9.47,28.60,1697.69,8930.06,606.88,862.84,932.55,1929.31,509.48,0.00,20.24,0.93,,
03/07/2025,48.75,8.06,1.97,2.37,3.44,47419.19,9.07,28.14,1877.61,10706.94,601.84,849.75,936.89,2024.93,540.28,0.00,20.06,1.00,,
04/07/2025,48.81,7.65,2.03,2.47,5.40,46294.89,9.16,28.07,1708.33,19199.19,601.00,863.46,959.56,2006.89,539.39,0.00,21.63,1.00,,
05/07/2025,47.95,8.24,2.08,2.34,4.82,46257.00,9.31,28.07,1541.67,21337.65,585.00,869.63,981.67,2119.41,525.31,0.23,21.51,1.00,,
06/07/2025,48.36,8.24,2.07,2.44,4.86,46169.66,8.99,28.14,1105.38,22666.76,586.82,858.22,983.10,2224.00,497.15,0.00,20.84,0.94,,
07/07/2025,0.00,0.00,0.00,0.00,0.00,43243.61,0.00,0.00,0.00,0.00,0.00,0.00,0.00,1348.89,0.00,0.14,19.77,0.00,,
08/07/2025,0.00,0.00,0.00,0.00,0.00,0.00,0.00,0.00,0.00,0.00,0.00,0.00,0.00,0.00,0.00,0.00,18.72,0.00,,
09/07/2025,0.00,0.00,0.00,0.00,0.00,0.00,0.00,0.00,0.00,0.00,0.00,0.00,0.00,0.00,0.00,0.32,18.06,0.00,,
10/07/2025,0.00,0.00,0.00,0.00,0.00,0.00,0.00,0.00,0.00,0.00,0.00,0.00,0.00,0.00,0.00,0.00,18.22,0.00,,
11/07/2025,0.00,0.00,0.00,0.00,0.00,0.00,0.00,0.00,0.00,0.00,0.00,0.00,0.00,0.00,0.00,0.14,18.45,0.00,,
12/07/2025,0.00,0.00,0.00,0.00,0.00,0.00,0.00,0.00,0.00,0.00,0.00,0.00,0.00,0.00,0.00,0.00,19.25,0.00,,
13/07/2025,0.00,0.00,0.00,0.00,0.00,46814.62,9.31,27.40,0.00,7.73,558.12,809.02,888.71,1999.31,203.28,0.00,19.12,0.41,,
14/07/2025,45.38,7.68,1.99,2.11,0.00,48168.88,9.65,27.57,541.67,7236.77,582.00,814.74,890.51,1935.28,512.16,0.14,18.56,1.00,,
15/07/2025,47.80,8.42,2.10,2.07,3.60,48001.93,9.09,27.57,41.67,6881.62,575.00,824.63,891.04,1906.89,517.09,0.00,17.49,1.00,,
16/07/2025,48.20,7.70,1.92,2.11,4.86,47999.33,9.38,27.82,41.67,7447.93,578.00,830.70,897.56,1898.22,520.60,0.00,18.13,1.00,,
17/07/2025,47.75,7.76,1.87,2.11,6.72,47938.88,9.15,28.00,208.33,5890.47,584.00,839.14,896.76,1962.89,525.21,0.17,18.44,1.00,,
18/07/2025,45.80,6.86,1.68,1.97,4.88,47997.40,9.47,28.06,208.33,7432.80,583.00,848.26,902.02,2005.33,524.33,0.14,17.38,1.00,,
19/07/2025,48.64,8.22,2.07,2.00,4.48,47999.07,8.90,27.98,41.67,6801.28,585.00,861.41,903.72,2047.55,526.09,0.00,18.99,1.00,,
20/07/2025,48.37,8.40,1.96,1.85,3.88,47995.58,9.56,27.84,250.00,7034.19,577.00,865.07,905.68,2096.76,519.05,0.09,19.43,1.00,,
21/07/2025,47.98,8.48,1.93,2.02,3.58,47994.18,9.19,28.07,500.00,6605.98,585.00,858.72,908.17,2126.38,526.09,0.32,19.81,1.00,,
22/07/2025,48.30,8.89,1.99,1.84,5.79,47998.96,9.77,28.08,375.00,7131.85,581.00,862.59,912.62,2164.23,522.57,0.14,20.42,1.00,,
23/07/2025,47.89,8.48,1.95,1.87,6.24,48001.04,9.43,28.07,291.67,7296.88,583.00,864.35,912.33,2168.82,524.33,0.11,20.40,1.00,,
24/07/2025,48.60,8.44,1.91,1.94,5.48,46827.71,9.33,28.05,341.64,6134.67,583.17,885.09,908.37,2106.75,511.61,0.00,21.06,0.98,,
25/07/2025,48.19,8.80,1.88,2.23,4.98,47999.96,9.20,28.07,41.67,9221.61,583.00,896.61,908.03,2117.02,526.65,0.00,21.39,1.00,,
26/07/2025,47.53,9.72,1.94,2.21,5.76,45192.45,8.89,27.99,353.46,5290.49,583.21,886.83,906.97,2075.30,496.25,0.14,19.73,0.94,,
27/07/2025,47.62,9.76,1.84,1.93,3.88,48008.02,9.55,28.07,416.67,7807.32,581.00,886.77,910.16,2208.24,523.53,0.29,16.78,1.00,,
28/07/2025,46.13,9.98,1.84,1.97,3.70,48002.43,9.21,28.17,291.87,9719.22,586.41,889.27,908.15,2216.62,527.59,0.00,17.11,1.00,,
29/07/2025,47.42,9.19,1.91,2.13,4.24,47996.71,8.94,28.37,375.00,10103.42,594.00,895.92,911.27,2220.22,532.80,0.00,19.04,1.00,,
30/07/2025,48.23,9.19,1.57,2.26,3.48,47685.42,9.24,28.45,875.00,9724.29,594.00,893.72,916.04,2245.36,532.80,0.52,19.89,1.00,,
31/07/2025,45.41,9.24,1.62,2.19,5.52,48001.77,9.55,28.47,541.67,7687.09,592.00,890.73,918.08,2293.56,531.04,0.11,20.47,1.00,,
,,,,,,,,,,,,,,,,,,,,
,,,,,,,,,,,,,,,,,,,,
,,,,,,,,,,,,,,,,,,,,
,,,,,,,,,,,,,,,,,,,,
,,,,,,,,,,,,,,,,,,,,
,,,,,,,,,,,,,,,,,,,,
,,,,,,,,,,,,,,,,,,,,
,,,,,,,,,,,,,,,,,,,,
,,,,,,,,,,,,,,,,,,,,
,,,,,,,,,,,,,,,,,,,,
,,,,,,,,,,,,,,,,,,,,
,,,,,,,,,,,,,,,,,,,,
,,,,,,,,,,,,,,,,,,,,
,,,,,,,,,,,,,,,,,,,,
,,,,,,,,,,,,,,,,,,,,
,,,,,,,,,,,,,,,,,,,,
,,,,,,,,,,,,,,,,,,,,
,,,,,,,,,,,,,,,,,,,,
,,,,,,,,,,,,,,,,,,,,
,,,,,,,,,,,,,,,,,,,,
,,,,,,,,,,,,,,,,,,,,
,,,,,,,,,,,,,,,,,,,,
,,,,,,,,,,,,,,,,,,,,
,,,,,,,,,,,,,,,,,,,,
,,,,,,,,,,,,,,,,,,,,
,,,,,,,,,,,,,,,,,,,,
,,,,,,,,,,,,,,,,,,,,
,,,,,,,,,,,,,,,,,,,,
,,,,,,,,,,,,,,,,,,,,
,,,,,,,,,,,,,,,,,,,,
,,,,,,,,,,,,,,,,,,,,
,,,,,,,,,,,,,,,,,,,,
,,,,,,,,,,,,,,,,,,,,
,,,,,,,,,,,,,,,,,,,,
