Repository: josejhc/Roasting-Process-Simulator_GrupoMexico

File: data_bases/ffinal.csv (part 10 of 10)
Día,Zn,Fe,Cu,Pb,Ins.,Flujo de aire al Tostador,Humedad conc,Conc. humedo alimentado (ton/hr),Agua alim. al Tostador (Lts/hr),Oxigeno consumido (m3),Concentrado Tostado,Temp. Garganta,Prom. Cama Tostador,Presion caja de viento,Produccion de calcina,Temp. Amb. Prom *,Días Tostador,delta_P,ciclo_operativo
04/08/2024,0.00,0.00,0.00,0.00,0.00,45889.33,8.86,29.46,1417.65,23027.49,623.43,924.88,918.37,2105.79,564.25,20.86,1.00,Error,25.00
05/08/2024,47.85,13.74,1.32,1.36,4.24,45843.14,8.94,29.47,1291.67,21180.43,623.00,939.89,917.27,2047.16,564.25,20.57,1.00,-41.14,25.00
06/08/2024,0.00,0.00,0.00,0.00,0.00,45933.19,9.02,29.47,1125.00,20041.36,623.00,940.86,916.20,2009.73,564.41,21.63,1.00,Error,25.00
07/08/2024,48.84,9.04,1.37,1.08,3.70,45983.25,8.67,29.47,1500.00,22020.94,625.00,923.09,916.56,1999.03,566.33,23.40,1.00,-48.13,25.00
08/08/2024,48.69,9.25,1.40,1.00,3.62,45925.35,8.72,29.63,1708.33,22708.24,628.00,915.45,917.59,2047.03,568.97,23.35,1.00,48.00,25.00
09/08/2024,50.45,9.00,1.26,1.26,3.54,45941.44,9.12,29.67,1458.33,22649.43,626.00,903.67,916.21,2038.23,567.21,20.96,1.00,-8.80,25.00
10/08/2024,49.21,8.76,1.33,1.27,3.78,45110.05,8.95,29.47,1440.68,21778.20,622.37,905.44,916.11,2051.37,554.89,19.48,0.98,13.14,25.00
11/08/2024,0.00,0.00,0.00,0.00,0.00,45612.85,8.98,29.57,1708.33,21983.02,626.00,894.44,919.20,2096.53,566.65,20.89,1.00,Error,25.00
12/08/2024,49.39,9.13,1.27,1.28,3.76,45627.20,9.19,29.61,1666.67,24691.04,625.00,896.62,918.58,2106.36,565.49,18.81,1.00,54.99,25.00
13/08/2024,47.71,8.78,1.21,1.11,6.12,42195.65,8.81,29.30,1389.10,14054.19,620.52,907.22,916.54,2014.31,523.25,19.29,0.93,-92.05,25.00
14/08/2024,48.99,9.32,1.04,1.15,3.40,45819.25,9.15,29.66,1250.00,19662.96,627.00,913.28,920.50,2217.27,567.25,20.06,1.00,202.97,25.00
15/08/2024,51.28,8.48,1.23,1.26,3.68,45821.68,8.71,29.66,13916.67,22915.41,630.00,908.21,920.47,2243.36,569.89,20.77,1.00,26.09,25.00
16/08/2024,49.53,8.77,1.32,1.44,3.80,45865.24,9.33,29.67,0.00,21158.21,626.00,906.93,920.96,2273.06,566.35,20.14,1.00,29.70,25.00
17/08/2024,49.70,8.60,1.15,1.21,4.96,45695.59,8.80,29.57,0.00,21505.99,627.00,897.68,922.72,2293.22,567.20,19.78,1.00,20.16,25.00
18/08/2024,0.00,0.00,0.00,0.00,0.00,43103.04,9.09,28.91,0.00,15756.14,610.59,895.56,910.95,2146.83,518.80,19.47,0.94,Error,25.00
19/08/2024,49.51,9.47,1.17,1.17,3.92,44258.25,8.83,29.08,12765.04,18868.85,615.82,895.14,915.10,2145.35,540.80,20.49,0.97,-147.87,25.00
20/08/2024,51.64,7.68,1.02,1.17,4.22,45580.00,9.03,29.67,0.00,21466.86,628.00,894.92,919.48,2244.40,568.08,19.59,1.00,99.04,25.00
21/08/2024,49.34,8.58,1.12,1.25,3.46,45867.75,9.03,29.68,3458.33,22522.68,628.00,898.67,919.04,2286.70,568.06,20.16,1.00,42.30,25.00
22/08/2024,47.86,7.88,1.10,1.28,4.12,45699.98,9.32,29.67,0.00,21812.52,626.00,900.56,916.43,2296.14,566.26,20.15,1.00,9.45,25.00
23/08/2024,48.76,8.74,1.24,1.35,4.28,46391.17,9.55,29.29,0.00,21818.67,616.00,904.65,915.80,2395.83,557.46,20.51,1.00,99.69,25.00
24/08/2024,51.43,8.09,1.13,1.34,4.48,46657.67,8.92,29.16,0.00,22447.36,617.00,903.89,916.35,2407.03,558.52,20.32,1.00,11.20,25.00
25/08/2024,0.00,0.00,0.00,0.00,0.00,46890.97,8.40,29.27,83.33,13287.94,623.00,920.23,915.61,2389.14,563.80,20.43,1.00,Error,25.00
26/08/2024,50.40,8.29,1.13,1.14,3.96,46832.84,9.06,29.27,0.00,30044.20,619.00,919.03,915.79,2415.97,560.10,20.40,1.00,8.94,25.00
27/08/2024,49.38,7.67,0.61,1.33,4.08,46832.24,9.17,29.27,0.00,22249.34,618.00,916.31,915.88,2449.85,559.53,20.63,1.00,33.88,25.00
28/08/2024,46.62,9.24,1.22,1.26,4.22,46579.05,8.93,29.27,0.00,21944.68,619.00,916.77,915.81,2449.27,560.41,21.49,1.00,-0.58,25.00
29/08/2024,49.57,8.93,1.23,1.12,3.42,46839.77,8.86,29.27,0.00,21861.09,621.00,917.94,916.18,2471.17,560.79,22.30,1.00,21.89,25.00
30/08/2024,50.67,8.90,1.19,1.40,2.76,47198.35,9.50,29.25,0.00,19060.86,616.00,930.65,915.27,2516.71,556.39,23.12,1.00,45.54,25.00
31/08/2024,50.72,8.64,1.29,1.38,3.74,47466.88,8.83,29.29,0.00,20276.22,622.56,930.26,914.42,2568.32,562.16,22.72,1.00,51.61,25.00
01/09/2024,52.23,8.36,1.29,1.18,3.20,47383.07,8.15,29.25,0.00,18749.15,629.00,931.04,911.84,2581.82,565.06,22.05,1.00,13.51,25.00
02/09/2024,52.92,8.84,1.28,1.22,3.30,47224.60,9.04,29.27,0.00,20531.07,628.00,937.59,912.12,2556.97,558.64,21.82,1.00,-24.85,25.00
03/09/2024,50.90,9.79,1.29,0.97,3.40,47375.82,9.31,29.27,0.00,19518.29,615.00,930.75,910.70,2538.16,558.92,21.85,1.00,-18.81,25.00
04/09/2024,50.57,8.13,1.26,1.20,3.22,47344.27,9.16,29.27,0.00,20510.97,616.00,922.59,909.34,2524.56,559.80,22.10,1.00,-13.60,25.00
05/09/2024,48.76,9.66,1.21,1.30,3.72,45143.41,8.46,28.84,0.00,17113.03,617.59,919.40,906.01,2395.92,531.94,20.15,0.96,-128.63,25.00
06/09/2024,48.95,9.96,1.17,1.34,4.16,45821.47,8.07,28.81,294.94,16863.90,618.88,928.06,915.47,2376.92,550.42,18.18,0.99,-19.01,25.00
07/09/2024,48.76,10.14,1.11,1.37,2.98,47484.67,8.33,29.17,1958.33,18835.69,625.00,923.75,918.18,2547.77,561.86,18.26,1.00,170.85,25.00
08/09/2024,49.31,10.29,1.10,1.35,3.44,47459.11,8.19,29.27,2083.33,18987.80,634.00,921.04,914.96,2558.56,563.92,18.75,1.00,10.80,25.00
09/09/2024,49.93,10.13,1.12,1.32,3.08,47279.02,8.78,29.25,1918.00,19337.69,624.43,940.47,915.79,2573.78,560.98,20.35,1.00,15.22,25.00
10/09/2024,50.05,9.97,0.91,1.04,3.12,47366.21,8.25,29.27,1916.67,19811.20,628.00,931.38,915.10,2558.28,564.29,21.27,1.00,-15.51,25.00
11/09/2024,49.66,9.75,1.10,1.38,4.16,47279.93,8.59,29.27,1875.00,19130.92,626.00,922.63,915.47,2563.40,562.43,19.36,1.00,5.12,25.00
12/09/2024,48.53,9.95,1.12,1.32,3.70,47421.43,8.64,29.27,1875.00,18863.47,626.00,920.47,916.93,2566.01,562.43,20.37,1.00,2.61,25.00
13/09/2024,49.09,9.77,1.08,1.19,3.92,47262.82,8.66,29.29,2087.68,19565.24,626.30,914.95,916.73,2562.17,561.55,22.23,1.00,-3.84,25.00
14/09/2024,49.77,9.73,1.19,1.30,3.92,47399.92,9.27,29.37,2000.00,19548.87,629.00,924.76,914.08,2586.69,559.52,21.53,1.00,24.52,25.00
15/09/2024,49.44,9.62,1.09,1.27,3.96,46813.98,8.25,29.05,1884.16,17405.03,635.09,939.89,914.51,2571.56,556.16,20.02,1.00,-15.13,25.00
16/09/2024,50.30,9.85,1.15,1.13,3.46,47217.35,8.24,29.12,2083.33,18690.82,631.00,933.79,922.92,2657.26,561.28,21.02,1.00,85.70,25.00
17/09/2024,49.63,9.95,1.15,1.33,3.42,47212.83,9.39,28.72,2000.00,15483.31,608.00,913.40,923.50,2674.21,546.59,21.65,1.00,16.95,25.00
18/09/2024,50.25,6.25,2.68,0.00,4.16,46821.85,8.72,28.52,2099.37,12354.44,608.65,926.68,925.16,2674.46,543.07,22.54,0.99,0.25,25.00
19/09/2024,50.51,10.66,1.36,1.51,3.58,45995.94,8.30,28.12,1806.72,10988.41,603.03,929.56,924.32,2547.69,537.79,22.54,0.99,-126.76,25.00
20/09/2024,49.75,10.66,0.64,1.36,3.98,46185.94,9.04,27.68,1708.33,7919.37,587.00,920.64,922.87,2580.37,529.55,22.53,1.00,32.67,25.00
21/09/2024,50.51,9.69,1.47,1.30,5.40,46842.64,8.99,28.25,1708.33,15865.02,600.00,927.08,923.99,2697.77,540.99,21.66,1.00,117.41,25.00
22/09/2024,0.00,0.00,0.00,0.00,0.00,47098.33,9.04,28.61,1958.33,12854.43,614.00,933.71,925.24,2744.08,546.32,21.27,1.00,Error,25.00
23/09/2024,50.96,9.39,1.40,0.98,3.12,47114.42,9.23,28.67,1875.00,13474.74,608.00,936.25,924.10,2725.69,547.09,19.63,1.00,27.91,25.00
24/09/2024,51.22,8.16,1.42,0.98,3.46,47293.13,8.72,28.91,2000.00,11368.76,618.00,936.31,912.08,2702.35,554.46,19.75,1.00,-23.33,25.00
25/09/2024,49.70,8.27,1.35,1.01,3.13,47270.63,8.68,29.06,1541.67,9709.82,622.00,942.16,910.28,2674.00,557.56,19.33,1.00,-28.35,25.00
26/09/2024,52.39,7.90,1.23,0.86,4.92,47223.56,8.33,29.17,1208.33,11570.35,627.00,947.92,907.78,2644.48,561.97,18.60,1.00,-29.52,25.00
27/09/2024,50.65,4.47,0.38,0.41,3.56,47363.17,9.02,29.52,958.33,12954.90,628.00,954.67,890.57,2645.54,564.38,16.33,1.00,1.06,25.00
28/09/2024,51.31,7.81,1.20,1.03,3.74,47210.89,8.46,29.60,875.00,14411.89,635.00,943.28,895.99,2624.06,569.42,16.26,1.00,-21.48,25.00
29/09/2024,0.00,0.00,0.00,0.00,0.00,47289.24,8.42,29.67,875.00,16270.55,642.00,940.62,891.54,2672.81,570.96,17.56,1.00,0.00,26.00
30/09/2024,0.00,0.00,0.00,0.00,0.00,47184.10,9.27,29.67,1458.33,15488.04,606.00,944.85,902.63,2711.72,543.90,18.50,1.00,0.00,26.00
01/10/2024,0.00,0.00,0.00,0.00,0.00,47111.03,9.26,29.66,1791.67,16808.57,606.00,930.53,910.22,2793.18,543.90,17.21,1.00,0.00,26.00
02/10/2024,51.09,8.81,1.30,0.95,4.18,47306.99,8.26,29.65,1791.67,11891.52,600.00,931.18,910.29,2706.72,539.03,17.00,1.00,-86.47,26.00
03/10/2024,49.04,9.02,1.30,1.02,3.72,47279.63,8.57,29.66,2166.67,13008.16,628.00,938.86,920.38,2746.93,563.88,18.67,1.00,40.21,26.00
04/10/2024,49.79,9.53,1.36,1.14,4.32,47145.05,9.29,29.67,2166.67,13358.19,605.00,940.38,917.77,2801.82,543.64,18.97,1.00,54.89,26.00
05/10/2024,49.90,9.09,1.36,1.18,3.26,47000.69,8.15,29.67,1833.33,17515.70,607.00,936.48,914.59,2880.47,545.40,21.15,1.00,78.65,26.00
06/10/2024,0.00,0.00,0.00,0.00,0.00,45626.91,9.19,29.28,1333.33,14768.93,590.00,926.26,923.11,2833.93,530.44,19.61,1.00,Error,26.00
07/10/2024,48.62,9.12,1.37,1.29,3.86,42985.53,9.23,28.52,1583.33,14147.41,573.00,924.52,924.02,2724.55,521.48,18.18,1.00,-155.92,26.00
08/10/2024,50.31,8.95,1.36,1.32,3.92,44712.72,9.31,28.74,2250.00,12623.76,598.00,925.59,911.14,2794.03,534.98,17.51,1.00,69.49,26.00
09/10/2024,49.97,9.14,1.40,1.05,1.84,45083.30,8.56,28.82,2166.67,11884.44,610.00,936.15,916.73,2863.10,548.04,17.97,1.00,69.06,26.00
10/10/2024,50.16,8.88,1.36,1.07,4.10,45205.94,8.94,28.56,2041.67,12495.40,601.00,943.22,916.21,2863.61,540.12,17.90,1.00,0.51,26.00
11/10/2024,49.81,8.86,1.31,1.16,4.98,45294.52,9.16,28.67,2333.33,10362.80,609.00,959.55,917.58,2799.56,547.71,17.14,1.00,-64.05,26.00
12/10/2024,49.83,8.81,1.23,1.06,4.46,45294.99,9.23,28.67,2250.00,12753.68,596.00,959.94,914.33,2752.14,536.27,15.90,1.00,-47.42,26.00
13/10/2024,0.00,0.00,0.00,0.00,0.00,45246.63,9.20,28.69,1750.00,11898.40,603.00,973.42,920.61,2773.55,536.64,17.07,1.00,Error,26.00
14/10/2024,49.85,8.57,1.22,1.02,4.92,45123.19,9.06,28.04,1348.84,8153.30,582.70,944.08,885.77,2784.18,471.15,18.22,0.90,32.05,26.00
15/10/2024,0.00,0.00,0.00,0.00,0.00,42284.09,0.00,0.00,0.00,0.00,0.00,0.00,0.00,1289.01,0.00,20.92,0.00,0.00,27.00
16/10/2024,0.00,0.00,0.00,0.00,0.00,0.00,0.00,0.00,0.00,0.00,0.00,0.00,0.00,0.00,0.00,17.31,0.00,0.00,27.00
17/10/2024,0.00,0.00,0.00,0.00,0.00,0.00,0.00,0.00,0.00,0.00,0.00,0.00,0.00,0.00,0.00,15.86,0.00,0.00,27.00
18/10/2024,0.00,0.00,0.00,0.00,0.00,0.00,0.00,0.00,0.00,0.00,0.00,0.00,0.00,0.00,0.00,17.82,0.00,0.00,27.00
19/10/2024,0.00,0.00,0.00,0.00,0.00,0.00,0.00,0.00,0.00,0.00,0.00,0.00,0.00,0.00,0.00,15.00,0.00,0.00,27.00
20/10/2024,0.00,0.00,0.00,0.00,0.00,0.00,0.00,0.00,0.00,0.00,0.00,0.00,0.00,0.00,0.00,16.42,0.00,0.00,27.00
21/10/2024,0.00,0.00,0.00,0.00,0.00,0.00,7.78,27.25,0.00,2797.05,547.76,0.00,0.00,1522.14,85.36,16.25,0.18,0.00,27.00
22/10/2024,49.75,8.38,1.35,1.12,4.36,47276.69,8.53,28.48,506.33,9417.56,596.46,785.17,903.92,1854.39,530.11,17.05,0.99,332.25,27.00
23/10/2024,49.81,8.37,1.31,0.96,3.92,47884.59,8.73,28.55,208.77,12438.17,597.24,815.78,901.94,1889.01,536.27,16.83,1.00,34.62,27.00
24/10/2024,50.07,8.63,1.25,1.73,5.00,47954.63,8.62,28.62,208.77,14280.02,599.25,823.89,902.64,1881.45,538.03,17.60,1.00,-7.56,27.00
25/10/2024,49.99,8.35,1.33,0.85,4.16,48028.75,8.35,28.52,166.67,11097.15,599.00,854.72,895.86,1838.45,538.91,17.22,1.00,-43.00,27.00
26/10/2024,0.00,0.00,0.00,0.00,0.00,48065.94,8.68,28.67,291.67,12829.37,606.00,873.36,896.57,1826.76,539.28,15.58,1.00,Error,27.00
27/10/2024,0.00,0.00,0.00,0.00,0.00,48089.22,8.37,28.67,250.00,12354.73,602.00,883.52,898.65,1816.56,541.55,15.39,1.00,Error,27.00
28/10/2024,50.77,8.88,1.26,0.82,2.68,47840.86,9.30,28.23,166.67,12828.58,584.00,890.00,898.21,1824.11,527.68,17.20,1.00,-2.64,27.00
29/10/2024,50.62,8.47,1.26,0.86,3.66,48094.88,8.55,28.67,291.67,12918.63,601.00,890.98,900.06,1807.26,540.72,18.08,1.00,-16.86,27.00
30/10/2024,51.55,6.80,1.16,0.94,3.14,47234.51,8.73,28.24,750.00,11877.98,590.00,883.25,897.19,1784.85,531.04,21.27,1.00,-22.40,27.00
31/10/2024,51.33,7.18,1.18,0.81,3.56,48028.56,8.57,28.85,671.80,10057.89,604.62,887.99,902.42,1796.06,539.84,20.75,0.99,11.21,27.00
01/11/2024,51.44,7.19,1.08,0.85,4.18,48112.92,8.92,28.67,583.33,12870.83,598.00,888.50,901.08,1829.47,538.08,18.92,1.00,33.41,27.00
02/11/2024,50.73,7.14,1.16,0.93,4.34,47996.86,8.94,28.67,750.00,11880.70,610.00,890.03,899.65,1860.25,536.80,19.52,1.00,30.78,27.00
03/11/2024,0.00,0.00,0.00,0.00,0.00,48045.28,8.44,28.67,750.00,12086.90,598.00,887.66,895.86,1895.09,538.08,20.95,1.00,Error,27.00
04/11/2024,54.19,7.01,1.13,0.87,3.84,48012.54,9.22,28.65,666.67,12102.20,592.00,885.64,902.79,2017.02,532.80,20.62,1.00,156.77,27.00
05/11/2024,49.70,8.90,1.39,1.07,4.42,46446.39,8.12,28.36,647.48,11514.65,592.58,875.33,899.56,2057.76,515.13,15.00,0.97,40.73,27.00
06/11/2024,48.67,8.83,1.40,0.97,3.98,48034.57,8.67,28.67,750.00,12766.68,596.00,876.20,905.75,2186.92,536.11,21.43,1.00,129.16,27.00
07/11/2024,47.23,8.76,1.38,1.02,4.64,48089.04,9.54,28.90,500.00,10878.23,595.00,868.15,909.18,2199.06,535.23,20.71,1.00,12.14,27.00
08/11/2024,50.65,8.51,1.39,1.10,4.56,48144.53,9.12,29.07,750.00,10987.98,602.00,869.45,904.83,2220.31,541.39,21.85,1.00,21.25,27.00
09/11/2024,49.46,8.73,1.40,1.07,4.60,48029.78,9.01,29.04,750.52,10818.03,602.42,865.20,904.21,2233.04,541.39,20.93,1.00,12.74,27.00
10/11/2024,0.00,0.00,0.00,0.00,0.00,48139.49,8.51,29.07,750.00,10898.47,606.00,859.76,905.04,2299.37,544.91,20.88,1.00,Error,27.00
11/11/2024,48.35,8.92,1.63,0.50,4.66,47881.67,9.06,29.10,543.93,10254.83,602.51,867.78,907.87,2258.07,539.63,19.65,1.00,25.03,27.00
12/11/2024,50.28,8.46,1.41,1.09,4.00,46593.86,8.48,28.86,1067.62,9129.61,601.62,876.45,898.38,2115.42,528.19,19.69,0.98,-142.65,27.00
13/11/2024,49.68,8.91,1.46,1.16,4.40,47290.77,8.59,28.96,719.32,10438.18,603.22,881.50,902.05,2184.75,534.35,19.96,0.98,69.33,27.00
14/11/2024,49.64,8.13,1.37,1.27,3.96,48183.16,8.43,29.07,500.00,11431.62,607.00,881.69,896.68,2260.57,545.83,15.48,1.00,75.82,27.00
15/11/2024,50.87,8.04,1.32,1.13,5.06,48249.78,8.01,29.06,791.67,11434.29,609.00,877.69,892.47,2300.30,547.60,17.58,1.00,39.73,27.00
16/11/2024,50.49,7.94,1.34,1.12,4.56,0.00,9.20,28.37,445.54,-70693.23,541.78,807.61,852.45,1683.79,133.76,20.27,0.28,-616.51,27.00
17/11/2024,0.00,0.00,0.00,0.00,0.00,48148.53,8.20,29.07,750.00,13775.92,608.00,887.12,898.71,2134.08,546.72,21.47,1.00,Error,27.00
18/11/2024,0.00,0.00,0.00,0.00,0.00,46317.59,7.69,28.99,819.55,11483.33,608.71,894.97,887.28,2036.17,529.12,21.29,0.97,Error,27.00
19/11/2024,50.10,8.21,1.41,1.05,4.26,48101.61,7.65,28.98,375.00,9133.06,610.00,910.55,893.53,2133.23,548.48,21.02,1.00,-0.85,27.00
20/11/2024,54.24,7.73,1.48,1.05,5.10,48231.96,8.51,29.18,416.67,10855.66,609.00,913.53,886.47,2168.99,547.65,14.37,1.00,35.76,27.00
21/11/2024,51.95,7.78,1.51,0.85,3.74,48212.34,7.84,29.33,583.33,9587.38,616.00,910.45,886.46,2156.21,553.76,14.75,1.00,-12.78,27.00
22/11/2024,50.83,8.04,1.44,0.93,3.80,48231.88,7.38,29.37,875.00,8382.32,621.00,919.97,898.98,2179.12,558.16,15.25,1.00,22.92,27.00
23/11/2024,52.36,8.03,1.50,1.00,3.96,48240.49,7.59,29.06,1208.33,10589.40,612.00,904.79,898.93,2285.69,550.24,17.22,1.00,106.57,27.00
24/11/2024,0.00,0.00,0.00,0.00,0.00,48172.97,7.75,29.07,1500.00,11952.26,611.00,895.50,902.04,2351.34,549.60,19.17,1.00,Error,27.00
25/11/2024,50.64,8.05,1.51,0.95,4.44,48241.00,7.56,29.07,1791.67,10134.97,613.00,883.45,893.82,2425.79,551.41,20.29,1.00,140.10,27.00
26/11/2024,52.30,8.06,1.56,1.04,3.94,47201.62,8.03,28.46,1775.90,8075.60,595.69,873.89,898.95,2458.75,528.53,17.57,0.99,32.96,27.00
27/11/2024,50.00,8.05,1.60,1.08,4.80,48240.02,8.02,28.54,2166.67,7063.89,598.00,877.87,902.48,2658.43,538.21,21.21,1.00,199.68,27.00
28/11/2024,52.55,8.05,1.55,1.11,3.80,48306.43,7.73,28.47,2083.33,7363.48,593.00,863.35,889.14,2810.47,533.81,20.10,1.00,152.05,27.00
29/11/2024,51.00,7.97,1.36,1.16,4.58,47617.18,7.96,28.35,1916.67,7105.66,589.00,857.88,893.72,2847.26,530.29,15.63,1.00,36.79,27.00
30/11/2024,53.98,7.05,1.36,1.17,4.26,46912.09,8.04,28.23,1875.00,7089.94,580.00,862.45,895.83,2951.97,522.37,16.47,1.00,104.71,27.00
01/12/2024,51.90,7.22,1.36,1.36,4.50,47236.99,7.87,28.27,2208.33,6646.84,588.00,858.74,891.28,2876.97,529.41,15.48,1.00,-75.00,27.00
02/12/2024,52.70,7.02,1.33,1.47,4.64,47184.78,7.72,28.27,1708.33,6908.63,589.00,854.87,892.99,2943.15,529.86,15.02,1.00,66.17,27.00
03/12/2024,51.93,7.42,1.37,1.36,5.28,47280.81,8.05,28.27,2041.67,6576.39,587.00,859.47,892.95,2912.75,527.89,14.67,1.00,-30.40,27.00
04/12/2024,51.85,8.01,1.42,1.14,5.38,45571.32,7.73,27.68,1666.67,6623.88,578.00,872.37,903.61,2904.16,517.97,16.14,1.00,-8.59,27.00
05/12/2024,49.81,8.91,1.62,1.25,5.96,45950.23,8.20,28.04,2208.33,7047.78,581.00,863.27,902.58,2853.22,522.61,15.93,1.00,-50.94,27.00
06/12/2024,49.84,9.25,1.68,1.30,5.80,46759.24,7.92,28.27,2208.33,7129.13,588.00,870.84,900.06,2956.97,528.77,14.75,1.00,103.75,27.00
07/12/2024,51.40,9.16,1.75,1.24,6.40,46321.50,8.20,28.27,2083.33,7242.43,586.00,875.08,901.81,3060.50,527.01,14.71,1.00,103.53,27.00
08/12/2024,49.78,9.12,1.62,1.26,6.12,44718.27,7.72,28.21,2083.33,8333.82,588.00,881.67,906.87,3027.61,528.77,17.06,1.00,-32.89,27.00
09/12/2024,50.68,9.54,1.64,1.18,6.38,44889.18,7.58,28.27,2545.20,9502.96,589.82,877.54,912.54,3006.34,529.65,19.48,1.00,-21.27,27.00
10/12/2024,49.69,9.34,1.63,1.27,4.86,45803.03,7.95,28.19,2501.74,5895.71,586.41,871.88,912.74,3006.76,527.01,19.90,1.00,0.42,27.00
11/12/2024,50.47,9.24,1.47,1.11,3.94,44497.30,7.99,28.05,2218.93,6758.04,581.54,868.30,889.62,2872.01,491.61,7.31,0.94,-134.75,27.00
12/12/2024,0.00,0.00,0.00,0.00,0.00,46121.28,7.69,27.97,1889.76,812.41,537.45,790.04,879.11,2350.64,219.28,15.04,0.44,Error,27.00
13/12/2024,49.51,9.81,1.55,1.24,6.60,47161.70,7.78,28.12,2291.67,9939.21,586.00,850.30,909.01,2412.15,526.40,18.96,1.00,-459.86,27.00
14/12/2024,48.51,9.67,1.56,1.07,4.24,47087.94,8.13,27.97,2458.33,10839.80,580.00,861.00,909.89,2440.78,521.12,17.24,1.00,28.63,27.00
15/12/2024,50.55,9.04,1.52,1.11,4.08,47196.91,7.81,27.97,2416.67,10981.64,583.00,873.17,904.32,2367.37,523.76,14.82,1.00,-73.41,27.00
16/12/2024,50.96,8.19,1.52,0.99,5.50,47230.92,7.77,27.97,2541.67,10729.79,586.00,868.32,905.67,2378.10,523.60,15.01,1.00,10.73,27.00
17/12/2024,49.73,8.14,1.53,1.14,5.14,47171.54,8.23,27.97,2250.00,11056.71,580.00,870.77,907.29,2451.82,521.12,13.63,1.00,73.72,27.00
18/12/2024,50.34,7.88,1.57,1.15,3.40,47214.10,8.11,27.97,2166.67,10329.82,583.00,874.32,907.35,2511.55,520.94,14.91,1.00,59.73,27.00
19/12/2024,51.53,7.97,1.59,1.15,5.16,46727.88,8.15,27.99,1863.09,11709.64,580.27,877.35,902.28,2477.27,513.20,12.72,0.98,-34.29,27.00
20/12/2024,51.47,8.79,1.32,1.10,4.38,47282.27,7.81,27.97,1833.33,12960.17,584.00,892.19,899.00,2402.13,523.14,13.16,1.00,-75.14,27.00
21/12/2024,48.78,9.38,1.04,1.11,5.96,44175.92,8.33,27.84,2005.81,10881.80,574.53,894.38,900.22,2262.84,493.84,13.82,0.96,-139.29,27.00
22/12/2024,48.31,9.94,1.03,0.99,4.32,44263.00,8.28,27.75,1960.23,11676.62,573.75,884.07,909.39,2243.11,504.58,13.04,0.98,-19.73,27.00
23/12/2024,47.44,10.43,1.04,1.00,4.28,46045.19,8.35,28.07,1738.52,13953.89,580.07,874.97,904.70,2386.01,512.58,15.14,0.98,142.90,27.00
24/12/2024,49.65,9.94,1.06,1.06,4.38,47237.01,8.45,28.07,1875.00,15403.49,581.00,879.37,906.42,2462.85,521.22,15.23,1.00,76.84,27.00
25/12/2024,50.25,9.06,1.20,0.84,3.24,47298.97,8.53,28.07,2291.67,13962.10,580.00,867.80,908.27,2508.43,521.38,16.91,1.00,45.58,27.00
26/12/2024,50.19,9.66,1.14,1.01,3.80,47248.62,8.96,28.07,2083.33,13629.10,577.00,867.85,910.09,2497.34,518.74,16.97,1.00,-11.09,27.00
27/12/2024,51.69,9.73,1.31,1.03,4.24,47249.14,9.23,27.95,2125.00,14328.49,574.00,862.56,910.04,2481.53,514.30,18.48,1.00,-15.81,27.00
28/12/2024,51.48,9.50,1.18,0.90,4.36,47257.42,9.25,28.07,2250.00,13830.71,580.00,862.03,911.10,2493.81,516.40,18.05,1.00,12.28,27.00
29/12/2024,0.00,0.00,0.00,0.00,0.00,47261.12,8.79,28.07,2083.33,15011.38,578.00,865.78,910.56,2434.46,519.62,16.45,1.00,Error,27.00
30/12/2024,48.36,8.77,2.48,0.87,3.94,47263.40,8.48,28.01,2125.00,13689.13,579.00,865.02,904.23,2373.50,520.50,18.70,1.00,-120.31,27.00
31/12/2024,51.24,7.82,1.44,1.19,4.32,47215.43,9.29,27.97,2083.33,12706.96,572.00,867.08,906.80,2414.35,514.34,18.06,1.00,40.84,27.00
01/01/2025,50.47,7.78,1.44,1.07,5.94,47141.06,8.42,27.97,2041.67,12263.52,583.00,865.05,907.59,2438.17,524.02,14.82,1.00,23.82,27.00
02/01/2025,50.22,7.77,1.44,1.07,5.52,47249.65,8.42,27.97,2125.00,13235.01,583.00,861.98,906.42,2421.55,524.25,14.36,1.00,-16.62,27.00
03/01/2025,49.23,7.65,1.36,1.21,5.50,47256.12,8.49,27.97,2208.33,13344.40,582.00,857.02,908.64,2437.42,523.49,13.13,1.00,15.87,27.00
04/01/2025,50.81,7.80,1.39,1.07,4.82,47217.94,8.54,27.97,2458.33,10649.03,593.00,846.12,914.42,2450.77,521.84,16.10,1.00,13.35,27.00
05/01/2025,51.23,8.24,1.46,1.08,5.06,47201.91,9.13,27.97,2416.67,12458.00,580.00,846.00,916.88,2486.93,520.09,17.24,1.00,36.17,27.00
06/01/2025,51.29,7.90,1.37,1.11,4.86,47389.32,8.87,27.97,2666.67,12130.51,581.00,839.93,908.83,2502.41,521.83,13.02,1.00,15.48,27.00
07/01/2025,48.10,7.77,1.48,1.02,5.44,47504.44,9.34,27.97,2625.00,12278.07,578.00,833.02,909.09,2491.10,519.03,11.82,1.00,-11.30,27.00
08/01/2025,51.80,8.65,1.57,1.33,6.06,47315.98,9.07,27.97,2375.00,12736.72,580.00,842.46,909.86,2478.21,520.71,11.07,1.00,-12.89,27.00
09/01/2025,49.37,8.73,1.52,1.19,4.62,47455.76,8.28,27.97,2416.67,12860.92,584.00,856.96,909.99,2525.43,525.25,17.07,1.00,47.22,27.00
10/01/2025,48.45,8.96,1.60,0.96,5.82,47502.87,8.57,27.97,2375.00,12143.93,582.00,861.05,910.29,2583.04,523.49,14.03,1.00,57.61,27.00
11/01/2025,49.75,8.90,1.61,1.24,4.24,47405.50,8.74,27.97,2333.33,12902.51,581.00,859.00,909.90,2563.49,522.26,8.21,1.00,-19.55,27.00
12/01/2025,49.74,8.81,1.70,1.20,2.60,47431.05,8.62,27.97,2500.00,12211.07,582.00,862.98,910.21,2597.31,523.14,15.54,1.00,33.82,27.00
13/01/2025,49.59,8.56,1.63,1.29,3.16,47436.33,8.29,27.97,2625.00,12762.69,584.00,860.92,903.97,2549.39,524.90,14.44,1.00,-47.92,27.00
14/01/2025,50.82,9.18,1.49,1.03,2.98,47407.99,8.63,28.16,2500.00,12859.10,586.00,862.01,908.13,2547.98,526.66,13.67,1.00,-1.41,27.00
15/01/2025,50.85,8.87,1.62,1.03,5.10,47368.19,8.28,28.17,2666.67,13853.34,594.00,864.36,907.71,2588.58,533.70,16.29,1.00,40.60,27.00
16/01/2025,53.56,8.89,1.53,0.84,3.60,47456.77,8.49,28.16,2708.33,12088.66,592.00,870.12,905.52,2572.60,531.94,15.12,1.00,-15.99,27.00
17/01/2025,49.35,9.32,1.45,0.95,3.18,46243.46,8.51,28.17,2625.00,12147.30,598.00,868.63,904.65,2609.02,531.22,18.90,1.00,36.43,27.00
18/01/2025,52.34,9.45,1.65,0.99,3.14,47074.77,7.76,28.11,2791.67,12633.73,601.00,867.77,901.34,2638.68,539.86,18.87,1.00,29.66,27.00
19/01/2025,0.00,0.00,0.00,0.00,0.00,46917.79,7.98,27.41,1537.27,10184.58,588.07,864.37,876.78,2465.35,473.86,13.85,0.89,Error,27.00
20/01/2025,50.41,8.74,1.57,1.10,3.04,0.00,6.81,27.47,3593.75,3237.47,555.00,819.38,866.95,1888.20,141.22,15.47,0.27,-750.48,27.00
21/01/2025,49.54,8.77,1.56,1.18,3.78,47142.35,8.64,28.29,2000.00,12459.24,603.00,851.76,906.96,2347.57,542.09,10.79,1.00,459.37,27.00
22/01/2025,52.30,8.68,1.60,1.12,5.04,46311.80,7.78,28.34,2250.00,13693.57,610.00,873.39,908.78,2266.48,548.25,10.99,1.00,-81.09,27.00
23/01/2025,49.34,8.58,1.64,1.09,3.70,46320.16,8.11,28.09,2964.51,14907.83,602.25,862.51,906.33,2305.20,540.33,13.59,1.00,38.72,27.00
24/01/2025,49.82,8.93,1.73,1.25,4.48,45982.88,8.56,28.02,2750.00,15006.54,598.00,857.31,909.24,2358.08,537.69,8.62,1.00,52.88,27.00
25/01/2025,49.84,9.07,1.83,1.36,3.20,43766.15,8.57,27.49,1135.14,9594.31,583.78,834.68,909.85,2254.88,407.45,15.67,0.77,-103.20,27.00
26/01/2025,0.00,0.00,0.00,0.00,0.00,0.00,8.50,27.30,10126.58,2158.14,498.23,0.00,829.17,1570.67,83.61,18.84,0.16,Error,27.00
27/01/2025,50.36,9.20,1.78,1.42,3.42,45009.70,8.42,27.94,3208.33,12874.74,597.00,805.15,912.82,2180.59,536.81,17.75,1.00,-74.30,27.00
28/01/2025,49.83,9.00,1.78,1.48,3.54,44385.65,9.02,27.97,3394.63,12741.22,593.72,829.66,910.14,2122.32,524.49,18.37,0.98,-58.27,27.00
29/01/2025,49.15,8.48,1.80,1.59,3.28,44988.58,8.20,28.07,3750.00,15079.00,602.00,832.07,909.43,2183.85,541.21,19.89,1.00,61.53,27.00
30/01/2025,49.82,8.52,2.04,1.82,3.04,45586.91,9.00,28.16,3000.00,19717.50,597.00,836.98,918.02,2351.88,537.32,19.97,1.00,168.04,27.00
31/01/2025,50.79,7.80,2.19,1.86,2.20,46112.69,9.04,28.30,3127.17,11313.15,590.41,845.48,904.61,2373.74,531.16,15.12,1.00,21.85,27.00
01/02/2025,48.86,7.80,2.10,1.98,4.92,46076.37,8.53,28.47,2875.00,14477.07,603.00,849.04,906.43,2364.48,542.60,14.69,1.00,-9.26,27.00
02/02/2025,0.00,0.00,0.00,0.00,0.00,43173.78,8.37,27.97,0.00,0.00,501.52,839.43,0.00,1578.20,100.84,16.63,0.20,0.00,28.00
03/02/2025,0.00,0.00,0.00,0.00,0.00,0.00,0.00,0.00,0.00,0.00,0.00,0.00,0.00,0.00,0.00,16.81,0.00,0.00,28.00
04/02/2025,0.00,0.00,0.00,0.00,0.00,0.00,0.00,0.00,0.00,0.00,0.00,0.00,0.00,0.00,0.00,16.88,0.00,0.00,28.00
05/02/2025,0.00,0.00,0.00,0.00,0.00,0.00,0.00,0.00,0.00,0.00,0.00,0.00,0.00,0.00,0.00,18.92,0.00,0.00,28.00
06/02/2025,0.00,0.00,0.00,0.00,0.00,0.00,0.00,0.00,0.00,0.00,0.00,0.00,0.00,0.00,0.00,19.26,0.00,0.00,28.00
07/02/2025,0.00,0.00,0.00,0.00,0.00,0.00,0.00,0.00,0.00,0.00,0.00,0.00,0.00,0.00,0.00,18.31,0.00,0.00,28.00
08/02/2025,0.00,0.00,0.00,0.00,0.00,0.00,0.00,0.00,0.00,0.00,0.00,0.00,0.00,0.00,0.00,18.31,0.00,0.00,28.00
09/02/2025,0.00,0.00,0.00,0.00,0.00,0.00,0.00,0.00,0.00,0.00,0.00,0.00,0.00,0.00,0.00,18.31,0.00,0.00,28.00
10/02/2025,0.00,0.00,0.00,0.00,0.00,0.00,0.00,0.00,0.00,0.00,0.00,0.00,0.00,0.00,0.00,18.31,0.00,0.00,28.00
11/02/2025,0.00,0.00,0.00,0.00,0.00,0.00,0.00,0.00,0.00,0.00,0.00,0.00,0.00,0.00,0.00,18.31,0.00,0.00,28.00
12/02/2025,0.00,0.00,0.00,0.00,0.00,0.00,0.00,0.00,0.00,0.00,0.00,0.00,0.00,0.00,0.00,18.31,0.00,0.00,28.00
13/02/2025,0.00,0.00,0.00,0.00,0.00,0.00,0.00,0.00,0.00,0.00,0.00,0.00,0.00,0.00,0.00,18.31,0.00,0.00,28.00
14/02/2025,0.00,0.00,0.00,0.00,0.00,0.00,0.00,0.00,0.00,0.00,0.00,0.00,0.00,0.00,0.00,18.31,0.00,0.00,28.00
15/02/2025,0.00,0.00,0.00,0.00,0.00,0.00,0.00,0.00,0.00,0.00,0.00,0.00,0.00,0.00,0.00,18.31,0.00,0.00,28.00
16/02/2025,0.00,0.00,0.00,0.00,0.00,0.00,0.00,0.00,0.00,0.00,0.00,0.00,0.00,0.00,0.00,18.31,0.00,0.00,28.00
17/02/2025,0.00,0.00,0.00,0.00,0.00,0.00,0.00,0.00,0.00,0.00,0.00,0.00,0.00,0.00,0.00,18.31,0.00,0.00,28.00
18/02/2025,0.00,0.00,0.00,0.00,0.00,0.00,0.00,0.00,0.00,0.00,0.00,0.00,0.00,0.00,0.00,18.31,0.00,0.00,28.00
19/02/2025,0.00,0.00,0.00,0.00,0.00,0.00,0.00,0.00,0.00,0.00,0.00,0.00,0.00,0.00,0.00,18.31,0.00,0.00,28.00
20/02/2025,0.00,0.00,0.00,0.00,0.00,0.00,0.00,0.00,0.00,0.00,0.00,0.00,0.00,0.00,0.00,15.00,0.00,0.00,28.00
21/02/2025,0.00,0.00,0.00,0.00,0.00,0.00,9.35,24.80,0.00,0.00,530.53,0.00,802.91,0.00,30.80,12.78,0.07,0.00,28.00
22/02/2025,0.00,0.00,0.00,0.00,0.00,0.00,9.50,26.79,0.00,0.00,568.42,0.00,0.00,0.00,26.40,17.70,0.05,0.00,28.00
23/02/2025,0.00,0.00,0.00,0.00,0.00,0.00,9.50,26.40,0.00,0.00,580.14,780.65,0.00,0.00,49.28,19.09,0.10,0.00,28.00
24/02/2025,0.00,0.00,0.00,0.00,0.00,44574.08,7.68,27.20,1627.26,11194.10,601.84,869.29,905.64,1919.53,528.88,17.82,1.00,0.00,28.00
25/02/2025,53.41,8.39,1.81,1.55,0.00,45825.33,7.90,27.17,875.00,9711.40,600.00,895.17,892.50,1887.50,528.00,20.22,1.00,-476.97,28.00
26/02/2025,50.54,8.69,1.98,1.61,3.00,42887.91,7.89,27.17,1958.33,11422.00,588.00,875.28,902.39,1847.35,529.40,22.93,1.00,-40.15,28.00
27/02/2025,51.25,8.42,1.69,1.67,2.70,42742.48,8.76,27.65,1570.91,11427.52,591.71,850.05,903.58,1851.38,509.16,19.84,0.95,4.03,28.00
28/02/2025,51.25,8.60,1.57,1.53,5.40,45550.58,8.14,28.09,1885.47,11358.88,582.23,841.27,903.09,1888.89,521.48,19.03,0.99,37.51,28.00
01/03/2025,50.59,9.22,1.69,1.25,3.16,45999.22,8.34,28.17,1416.67,13432.52,603.00,850.01,906.14,1912.60,536.60,20.45,1.00,23.71,28.00
02/03/2025,50.26,8.22,1.66,1.88,3.14,45994.97,8.58,28.25,2166.67,20758.71,598.00,855.56,909.20,1920.75,537.93,23.15,1.00,8.15,28.00
03/03/2025,48.71,7.82,1.59,1.72,2.88,45900.31,7.97,28.23,2142.86,18988.71,607.06,847.21,908.55,1928.80,535.76,23.92,0.99,8.06,28.00
04/03/2025,51.06,7.66,1.60,1.90,3.48,45768.76,8.36,28.34,2375.00,13806.13,607.00,840.18,913.97,1947.44,540.16,21.77,1.00,18.63,28.00
05/03/2025,51.89,7.68,1.63,1.85,3.16,45939.25,7.88,28.73,1835.88,14513.66,624.87,865.22,913.27,1957.66,549.12,16.22,1.00,10.22,28.00
06/03/2025,51.12,7.75,1.45,1.81,3.72,45995.20,7.93,28.77,1958.33,14118.19,614.00,877.50,908.13,1942.15,551.88,21.41,1.00,-15.51,28.00
07/03/2025,49.64,7.98,1.38,1.73,4.56,45997.87,7.71,28.77,2208.33,12669.92,615.00,872.74,913.08,1942.30,552.76,21.47,1.00,0.15,28.00
08/03/2025,49.88,7.64,1.32,1.79,3.92,45999.15,7.79,28.77,2083.33,14634.40,615.00,869.36,909.72,1957.89,552.76,21.27,1.00,15.59,28.00
09/03/2025,49.54,8.16,1.52,1.89,3.34,46008.40,7.45,28.77,2083.33,13783.25,623.00,882.17,906.80,1972.13,553.80,17.14,1.00,14.24,28.00
10/03/2025,50.07,8.06,1.44,1.69,3.24,45994.91,8.09,28.76,1958.33,14979.98,612.00,874.42,909.93,2002.96,550.12,15.40,1.00,30.83,28.00
11/03/2025,52.64,8.21,1.39,1.74,3.64,46880.62,8.02,28.96,1833.33,12145.52,617.00,885.36,913.79,2046.77,554.52,22.70,1.00,43.82,28.00
12/03/2025,50.48,7.46,1.52,1.39,3.88,47000.82,8.33,28.92,1958.33,13943.13,614.00,880.96,914.39,2051.97,551.88,22.76,1.00,5.20,28.00
13/03/2025,51.96,8.53,1.39,1.67,3.90,46992.15,8.44,28.97,2291.67,14379.24,619.00,889.46,916.17,2132.87,556.28,22.17,1.00,80.90,28.00
14/03/2025,48.96,9.23,1.42,1.50,3.74,46998.81,8.46,28.97,2458.33,12232.31,631.00,884.54,918.41,2158.25,555.28,20.25,1.00,25.38,28.00
15/03/2025,49.03,8.86,1.48,1.30,5.00,47053.28,7.59,28.97,2458.33,14365.90,627.00,884.50,916.27,2175.89,561.61,20.79,1.00,17.65,28.00
16/03/2025,49.14,8.80,1.45,1.23,5.62,47076.51,7.86,28.97,2250.00,13046.31,627.00,884.59,914.75,2213.60,559.76,16.31,1.00,37.70,28.00
17/03/2025,48.87,8.87,1.40,1.21,4.12,47461.63,8.10,28.77,2125.00,13591.38,621.00,881.08,915.82,2242.71,554.48,15.78,1.00,29.12,28.00
18/03/2025,49.31,9.12,1.34,1.28,5.50,46422.17,8.50,28.51,2301.14,11740.67,612.61,873.06,915.25,2169.03,535.12,22.56,0.98,-73.68,28.00
19/03/2025,48.99,10.38,1.43,1.36,5.06,47568.69,8.46,28.69,2083.33,11916.15,613.00,894.09,915.08,2265.40,551.38,20.93,1.00,96.37,28.00
20/03/2025,48.85,9.28,1.36,1.36,3.72,47576.59,8.17,28.54,1416.67,11263.93,612.00,908.17,913.13,2344.45,550.50,11.60,1.00,79.05,28.00
21/03/2025,47.87,8.39,1.69,1.51,5.74,47545.72,8.29,28.96,1916.67,16004.40,620.00,899.31,914.79,2356.23,557.54,19.87,1.00,11.78,28.00
22/03/2025,49.68,8.44,1.82,1.69,3.60,47548.18,8.00,28.97,2375.00,11936.99,622.00,887.64,910.49,2384.79,559.30,21.58,1.00,28.55,28.00
23/03/2025,48.44,8.07,1.69,1.69,4.56,47548.41,7.95,28.97,2375.00,12180.21,623.00,882.29,912.16,2457.83,560.18,22.68,1.00,73.04,28.00
24/03/2025,49.79,9.08,1.84,1.98,4.08,47610.78,7.98,28.97,2208.33,15073.03,622.00,880.42,915.84,2525.78,559.30,20.83,1.00,67.96,28.00
25/03/2025,49.57,14.17,0.58,0.11,4.48,47592.17,8.28,28.96,15583.33,12076.60,615.00,874.23,917.42,2595.25,553.14,18.75,1.00,69.47,28.00
26/03/2025,51.20,8.14,1.73,2.04,4.00,47625.38,8.05,28.95,0.00,12453.44,622.00,895.96,910.68,2619.67,553.36,19.16,1.00,24.42,28.00
27/03/2025,48.40,8.37,2.00,2.23,3.36,47635.94,7.75,28.96,0.00,12985.26,618.43,899.12,913.39,2680.34,555.78,21.59,1.00,60.67,28.00
28/03/2025,48.09,8.64,2.19,2.97,5.36,47585.33,7.74,28.97,0.00,12693.62,619.00,902.74,912.72,2738.04,556.42,20.25,1.00,57.70,28.00
29/03/2025,47.37,8.41,2.18,2.54,1.90,47545.46,8.32,28.97,0.00,13258.97,615.00,894.55,913.60,2781.55,552.78,22.71,1.00,43.51,28.00
30/03/2025,47.47,8.46,2.21,2.55,3.50,47557.58,7.75,28.97,0.00,13020.14,620.00,892.33,907.48,2822.17,551.60,23.99,1.00,40.62,28.00
31/03/2025,48.16,7.76,2.34,2.74,3.86,47356.44,7.89,28.97,417.25,14652.55,618.86,914.64,911.72,2920.37,549.84,24.28,1.00,98.20,28.00
01/04/2025,50.05,8.49,2.15,2.12,4.12,47259.58,7.50,28.75,2250.00,10998.29,622.00,934.50,910.89,2922.16,553.36,24.62,1.00,1.79,28.00
02/04/2025,47.81,8.77,1.88,1.51,3.70,47281.06,7.17,28.51,2500.00,12836.65,613.00,936.83,909.87,2910.72,551.02,24.09,1.00,-11.44,28.00
03/04/2025,49.55,8.61,1.84,1.55,2.80,47050.09,7.39,28.47,2333.33,13113.48,611.00,944.14,910.52,2949.90,549.26,23.04,1.00,39.18,28.00
04/04/2025,49.47,8.55,1.88,1.88,2.92,43063.64,8.05,29.10,0.00,0.00,595.31,912.27,854.05,1881.75,141.82,21.96,0.25,0.00,29.00
05/04/2025,0.00,0.00,0.00,0.00,0.00,42076.63,0.00,0.00,0.00,0.00,0.00,0.00,0.00,1275.10,0.00,21.94,0.00,0.00,29.00
06/04/2025,0.00,0.00,0.00,0.00,0.00,0.00,0.00,0.00,0.00,0.00,0.00,0.00,0.00,0.00,0.00,19.62,0.00,0.00,29.00
07/04/2025,0.00,0.00,0.00,0.00,0.00,0.00,0.00,0.00,0.00,0.00,0.00,0.00,0.00,0.00,0.00,13.10,0.00,0.00,29.00
08/04/2025,0.00,0.00,0.00,0.00,0.00,0.00,0.00,0.00,0.00,0.00,0.00,0.00,0.00,0.00,0.00,13.96,0.00,0.00,29.00
09/04/2025,0.00,0.00,0.00,0.00,0.00,0.00,0.00,0.00,0.00,0.00,0.00,0.00,0.00,0.00,0.00,18.17,0.00,0.00,29.00
10/04/2025,0.00,0.00,0.00,0.00,0.00,46603.37,6.90,27.77,982.76,11104.59,610.76,871.62,900.17,1709.01,432.96,19.50,0.81,0.00,29.00
11/04/2025,48.57,8.43,1.96,1.94,3.48,47995.90,7.97,28.57,166.67,12417.90,615.00,909.90,884.19,1899.81,546.78,18.26,1.00,18.06,29.00
12/04/2025,47.11,8.47,1.91,2.33,3.90,47596.63,8.39,28.56,335.90,12778.68,605.63,906.42,890.53,1909.24,540.46,17.89,0.99,9.43,29.00
13/04/2025,47.36,8.41,1.99,2.29,3.94,47601.12,7.79,28.55,336.13,15994.40,610.08,905.89,883.48,1925.62,543.98,20.00,0.99,16.38,29.00
14/04/2025,49.61,8.63,1.89,1.86,5.08,45478.57,8.08,28.51,729.61,12217.11,606.70,898.14,889.27,1874.41,529.90,15.00,0.97,-51.21,29.00
15/04/2025,48.05,6.54,1.85,1.79,3.46,47671.61,7.70,28.57,799.44,11718.62,610.94,916.02,885.62,1938.88,543.91,18.59,0.99,64.47,29.00
16/04/2025,49.02,8.86,1.82,1.86,3.80,47366.13,7.94,39.76,958.33,13077.31,609.00,923.60,892.82,1951.71,547.40,18.83,1.00,12.84,29.00
17/04/2025,49.56,8.91,1.81,1.95,3.74,47005.94,8.26,28.56,1375.00,12350.28,607.00,903.12,891.97,1984.76,545.64,22.67,1.00,33.05,29.00
18/04/2025,48.07,9.82,1.74,2.09,3.30,46996.53,9.28,28.57,1291.67,13771.93,600.00,890.39,899.06,2002.85,539.48,23.65,1.00,18.09,29.00
19/04/2025,47.78,9.68,1.83,1.93,4.54,46998.94,8.43,28.54,1083.33,11856.32,605.00,897.64,896.74,2023.27,543.88,23.63,1.00,20.42,29.00
20/04/2025,49.07,9.75,1.85,2.16,3.42,47000.05,8.17,28.57,1125.00,11325.58,608.00,893.63,892.65,2025.82,546.52,22.51,1.00,2.54,29.00
21/04/2025,48.30,9.29,1.91,1.92,4.46,47000.38,8.60,28.57,1041.67,12894.53,605.00,890.71,893.46,2024.40,543.88,21.31,1.00,-1.42,29.00
22/04/2025,49.25,8.77,2.11,1.70,3.20,44341.90,8.99,28.35,1311.00,11099.18,602.01,881.51,893.96,1912.88,511.12,21.91,0.95,-111.52,29.00
23/04/2025,48.55,8.96,2.39,1.62,3.04,45756.20,7.94,28.35,1801.68,12079.32,604.36,909.82,907.53,2006.40,540.36,23.61,0.99,93.52,29.00
24/04/2025,48.20,8.95,2.33,1.48,4.22,46998.54,8.65,28.57,1709.52,12210.14,610.42,908.89,891.91,2060.63,542.80,23.25,1.00,54.23,29.00
25/04/2025,47.45,8.98,2.24,1.36,3.66,46996.92,8.81,28.57,1333.33,12713.27,603.00,911.89,901.87,2130.09,542.12,22.03,1.00,69.46,29.00
26/04/2025,47.65,9.18,2.22,1.28,2.76,47691.12,8.32,28.57,1208.33,13849.06,606.00,910.89,899.31,2175.87,545.07,21.73,1.00,45.78,29.00
27/04/2025,47.70,9.22,2.30,1.26,3.24,48000.99,8.71,28.57,1125.00,14213.61,604.00,910.30,901.48,2192.77,543.47,21.92,1.00,16.90,29.00
28/04/2025,49.10,9.46,1.68,1.76,3.00,47541.41,8.78,28.57,1210.86,14098.19,603.26,902.29,907.19,2202.03,541.72,21.74,1.00,9.25,29.00
29/04/2025,46.80,8.46,1.96,1.75,3.72,48065.12,8.35,28.75,958.33,13092.72,616.00,903.90,908.83,2243.95,548.04,21.67,1.00,41.93,29.00
30/04/2025,50.24,9.58,1.99,1.89,4.46,48067.10,9.19,28.77,833.33,13515.06,613.00,888.66,908.98,2292.65,551.40,23.93,1.00,48.70,29.00
01/05/2025,49.84,9.38,1.93,1.75,4.42,48102.97,9.14,28.76,583.33,14173.69,605.00,890.01,910.98,2342.63,544.36,23.59,1.00,49.98,29.00
02/05/2025,47.60,9.15,2.05,1.82,3.86,48132.52,8.32,28.77,1000.00,13406.36,611.00,916.12,903.97,2312.65,549.64,24.62,1.00,-29.98,29.00
03/05/2025,51.05,8.15,2.16,1.83,4.44,48273.26,7.99,28.97,1000.69,14134.64,617.43,916.66,903.57,2304.18,554.92,22.87,1.00,-8.46,29.00
04/05/2025,49.07,8.08,2.22,1.85,3.96,48161.39,8.25,29.07,1041.67,14110.60,620.00,908.83,914.53,2372.03,555.57,23.93,1.00,67.84,29.00
05/05/2025,48.65,7.83,2.17,1.69,4.28,48145.92,8.32,29.06,1125.00,12824.73,623.00,906.95,913.00,2456.29,554.24,24.83,1.00,84.26,29.00
06/05/2025,49.27,7.68,2.18,1.75,3.52,48153.78,8.61,29.07,1250.00,13327.83,615.00,907.45,914.58,2498.94,552.96,24.43,1.00,42.66,29.00
07/05/2025,49.03,8.05,2.25,1.94,2.22,48157.57,8.32,28.98,625.00,13828.33,615.00,916.85,908.74,2556.46,552.96,24.83,1.00,57.52,29.00
08/05/2025,47.07,7.93,2.28,2.13,3.70,48093.28,8.02,28.97,1041.67,12333.97,617.00,909.32,913.69,2574.90,554.72,25.22,1.00,18.44,29.00
09/05/2025,50.18,8.00,2.26,2.03,2.82,48063.44,7.86,28.97,666.67,12753.91,618.00,912.50,911.91,2633.58,555.60,19.59,1.00,58.68,29.00
10/05/2025,49.68,7.75,2.25,1.90,3.04,48088.34,7.97,28.96,666.67,12018.46,617.00,911.42,906.34,2621.83,554.72,16.34,1.00,-11.75,29.00
11/05/2025,50.44,7.91,2.30,1.90,3.04,48053.01,8.29,28.97,958.33,13811.00,615.00,908.37,907.46,2667.08,552.96,18.62,1.00,45.24,29.00
12/05/2025,50.40,8.08,2.29,2.00,3.04,48000.43,8.02,28.96,1042.39,13556.69,617.43,917.85,911.63,2719.70,554.72,23.52,1.00,52.63,29.00
13/05/2025,49.75,8.12,2.06,1.98,2.68,46081.63,8.42,28.65,1288.48,12240.27,607.13,901.04,911.79,2553.73,530.08,26.69,0.97,-165.97,29.00
14/05/2025,48.48,8.99,2.17,1.78,3.24,48095.19,8.95,26.92,583.74,13532.05,566.39,884.90,904.12,2642.02,509.84,27.65,1.00,88.29,29.00
15/05/2025,48.62,9.09,2.30,1.99,4.98,48128.36,8.63,28.14,916.67,12484.93,595.00,897.14,908.52,2657.04,535.36,27.55,1.00,15.03,29.00
16/05/2025,47.89,9.08,2.05,1.81,3.62,48762.92,8.75,28.97,1208.33,13751.77,612.00,914.35,912.89,2753.81,550.32,27.03,1.00,96.77,29.00
17/05/2025,0.00,0.00,0.00,0.00,0.00,49059.79,8.62,27.72,541.67,13382.34,581.00,907.14,904.45,2812.41,523.02,25.54,1.00,Error,29.00
18/05/2025,0.00,0.00,0.00,0.00,0.00,48999.37,8.43,27.17,666.67,9145.58,570.00,900.84,898.18,2764.34,513.34,24.61,1.00,Error,29.00
19/05/2025,50.86,8.55,2.30,1.72,3.22,49025.19,8.26,27.17,916.67,17014.69,571.00,909.69,899.59,2743.76,514.22,27.78,1.00,-68.65,29.00
20/05/2025,49.20,8.18,2.36,1.80,3.74,48806.10,8.51,27.17,791.67,11543.82,569.00,907.60,899.33,2772.23,512.46,26.62,1.00,28.47,29.00
21/05/2025,49.39,8.26,2.32,1.84,2.82,49074.92,8.61,27.17,708.33,9795.99,569.00,908.31,896.66,2768.17,512.46,23.01,1.00,-4.06,29.00
22/05/2025,49.13,8.15,2.39,1.74,2.92,48927.84,8.22,27.17,625.00,10426.52,577.00,892.17,897.43,2745.85,513.76,22.00,1.00,-22.32,29.00
23/05/2025,49.28,8.09,2.35,2.00,4.40,49068.66,8.87,27.17,500.00,9926.30,567.00,900.89,902.36,2760.37,510.70,22.20,1.00,14.52,29.00
24/05/2025,49.85,8.13,2.59,1.86,3.04,49019.25,8.66,27.17,916.67,10254.55,578.00,899.59,904.46,2787.38,510.49,22.93,1.00,27.01,29.00
25/05/2025,49.51,8.03,2.62,1.86,3.20,49021.58,8.76,27.17,541.67,9544.70,574.00,898.04,902.59,2816.99,511.12,22.62,1.00,29.61,29.00
26/05/2025,49.83,8.35,2.65,1.77,3.04,48969.99,8.34,27.21,625.00,10512.43,577.00,900.31,894.30,2799.87,513.76,22.41,1.00,-17.12,29.00
27/05/2025,49.13,8.43,2.62,1.66,4.00,47061.57,8.42,27.34,951.69,8741.58,573.09,893.69,892.92,2521.71,497.32,22.99,0.96,-278.17,29.00
28/05/2025,50.25,8.29,2.58,1.89,4.30,49146.74,8.38,27.17,916.67,10778.89,565.00,881.78,895.09,2569.01,508.76,22.22,1.00,47.31,29.00
29/05/2025,50.50,7.80,2.19,1.71,4.24,48911.51,8.81,27.17,875.00,8832.36,563.00,879.02,892.39,2512.51,507.00,22.11,1.00,-56.50,29.00
30/05/2025,48.84,7.87,2.07,1.87,4.18,49090.74,8.81,27.30,750.00,10888.79,560.00,878.29,893.48,2491.05,504.36,20.64,1.00,-21.46,29.00
31/05/2025,49.90,8.16,2.04,2.00,4.82,45042.23,8.46,27.37,1336.21,10258.46,550.34,847.73,894.89,2233.30,479.71,19.92,0.97,-257.75,29.00
01/06/2025,50.30,8.08,2.06,1.94,4.66,39252.17,8.67,27.85,1858.86,2232.16,527.92,859.29,927.93,2181.79,193.44,20.82,0.40,-51.51,29.00
02/06/2025,0.00,0.00,0.00,0.00,0.00,0.00,0.00,0.00,0.00,0.00,0.00,0.00,0.00,0.00,0.00,22.20,0.00,0.00,30.00
03/06/2025,0.00,0.00,0.00,0.00,0.00,0.00,0.00,0.00,0.00,0.00,0.00,0.00,0.00,0.00,0.00,23.84,0.00,0.00,30.00
04/06/2025,0.00,0.00,0.00,0.00,0.00,0.00,7.89,27.00,0.00,0.00,546.04,0.00,832.27,1562.35,99.44,22.98,0.21,0.00,30.00
05/06/2025,48.52,8.91,2.18,1.97,3.46,48806.47,8.76,27.37,2000.00,10232.15,574.00,860.81,905.74,2278.31,505.12,21.51,1.00,96.52,30.00
06/06/2025,49.27,8.81,2.01,1.60,3.70,47778.26,8.97,27.10,1318.21,10815.14,554.16,885.25,906.84,2222.20,489.40,21.01,0.98,-56.12,30.00
07/06/2025,49.24,9.05,1.98,1.53,3.86,48997.78,9.69,26.98,1250.00,9964.10,548.00,887.90,904.38,2274.72,493.80,21.88,1.00,52.53,30.00
08/06/2025,48.26,9.88,1.64,1.06,4.78,48825.82,9.45,27.02,1174.00,9943.15,550.44,896.45,896.30,2265.31,492.92,23.01,0.99,-9.41,30.00
09/06/2025,47.27,9.91,1.70,1.08,5.02,48437.88,9.16,26.98,1166.67,10734.24,551.00,904.74,902.83,2228.24,496.44,24.64,1.00,-37.07,30.00
10/06/2025,47.95,9.96,1.85,1.28,2.74,48998.29,9.36,26.97,833.33,12441.54,549.00,907.21,892.33,2270.52,495.79,21.70,1.00,42.28,30.00
11/06/2025,47.68,10.13,1.71,1.29,3.64,49001.21,9.69,26.96,916.67,11643.72,546.00,917.08,897.31,2276.31,493.44,18.29,1.00,5.79,30.00
12/06/2025,48.08,9.94,1.59,0.98,4.48,49001.84,9.19,26.98,916.67,10593.59,551.00,927.76,889.65,2242.98,496.72,21.08,1.00,-33.33,30.00
13/06/2025,47.34,9.99,2.16,1.60,3.60,48996.32,8.54,26.97,791.67,11652.01,555.00,917.54,897.11,2269.66,500.24,20.80,1.00,26.68,30.00
14/06/2025,51.48,8.80,2.45,1.73,5.34,49003.01,8.61,26.97,1083.33,10598.43,569.00,911.44,899.58,2273.34,512.56,19.27,1.00,3.68,30.00
15/06/2025,47.96,9.00,2.55,1.89,5.34,49000.60,8.96,26.97,1125.00,10333.92,567.00,912.10,901.05,2278.43,510.80,19.37,1.00,5.09,30.00
16/06/2025,47.53,9.19,2.47,1.93,3.06,48998.53,8.66,26.97,1083.33,10225.81,569.00,909.65,899.59,2283.59,512.56,17.75,1.00,5.16,30.00
17/06/2025,48.04,9.14,2.47,2.00,4.86,48997.96,9.09,26.97,1083.33,10705.89,571.00,908.57,895.96,2302.01,514.32,18.20,1.00,18.42,30.00
18/06/2025,47.16,8.96,2.16,2.15,5.06,49004.76,9.17,26.97,1000.00,10465.40,572.00,902.30,901.05,2287.61,514.07,18.04,1.00,-14.40,30.00
19/06/2025,48.58,9.70,1.96,1.76,4.82,49015.48,9.46,26.97,1000.00,10715.46,570.00,898.57,903.64,2194.77,512.31,16.30,1.00,-92.83,30.00
20/06/2025,48.52,9.36,1.98,1.97,3.38,49000.08,9.56,26.97,1083.33,10021.02,569.00,907.15,901.49,2188.54,511.43,16.97,1.00,-6.23,30.00
21/06/2025,48.33,9.38,2.05,1.89,4.74,48228.29,8.94,27.04,1416.67,8433.69,575.00,898.63,902.09,2095.66,516.71,17.70,1.00,-92.88,30.00
22/06/2025,48.76,9.44,2.03,1.92,4.12,48010.95,8.95,27.14,1375.00,6640.36,577.00,907.37,896.32,2072.86,518.47,16.73,1.00,-22.81,30.00
23/06/2025,47.60,9.69,1.97,1.97,5.06,47999.42,9.33,27.17,1625.00,7359.94,575.00,902.55,907.97,2103.50,516.71,16.28,1.00,30.64,30.00
24/06/2025,0.00,0.00,0.00,0.00,0.00,48005.56,8.86,27.17,1625.00,7030.03,589.00,911.57,909.10,2068.02,529.03,15.91,1.00,Error,30.00
25/06/2025,48.50,9.40,2.00,1.71,3.66,48064.60,9.18,27.18,1794.16,7109.26,586.82,903.34,907.96,2033.36,526.39,16.04,1.00,-70.14,30.00
26/06/2025,47.24,9.72,1.90,1.74,4.06,47899.20,8.31,27.55,1875.00,7471.06,595.00,900.26,907.43,2013.36,534.33,17.33,1.00,-20.00,30.00
27/06/2025,48.19,8.95,2.24,1.91,3.12,47999.67,9.23,27.57,2000.00,6133.32,589.00,890.99,893.38,2039.10,529.03,18.93,1.00,25.73,30.00
28/06/2025,49.17,8.42,2.02,1.99,3.24,47999.73,9.25,27.57,2041.67,8523.77,589.00,887.00,904.17,2039.12,529.49,19.96,1.00,0.02,30.00
29/06/2025,48.98,8.16,2.00,1.97,3.46,48076.81,8.94,27.57,2000.00,6995.05,591.00,899.30,908.50,2078.71,531.48,20.67,1.00,39.59,30.00
30/06/2025,49.69,7.86,1.88,2.00,5.26,47776.70,9.88,27.56,2157.97,7283.23,583.92,897.12,910.58,2013.22,517.40,19.88,0.98,-65.49,30.00
01/07/2025,48.91,8.31,1.88,1.96,3.42,43832.10,9.22,27.30,2269.50,0.00,554.89,887.50,927.86,1830.47,154.84,18.84,0.29,-182.75,30.00
02/07/2025,48.57,8.14,1.81,2.14,3.34,46288.79,9.47,28.60,1697.69,8930.06,606.88,862.84,932.55,1929.31,509.48,20.24,0.93,98.83,30.00
03/07/2025,48.75,8.06,1.97,2.37,3.44,47419.19,9.07,28.14,1877.61,10706.94,601.84,849.75,936.89,2024.93,540.28,20.06,1.00,95.62,30.00
04/07/2025,48.81,7.65,2.03,2.47,5.40,46294.89,9.16,28.07,1708.33,19199.19,601.00,863.46,959.56,2006.89,539.39,21.63,1.00,-18.03,30.00
05/07/2025,47.95,8.24,2.08,2.34,4.82,46257.00,9.31,28.07,1541.67,21337.65,585.00,869.63,981.67,2119.41,525.31,21.51,1.00,112.52,30.00
06/07/2025,48.36,8.24,2.07,2.44,4.86,46169.66,8.99,28.14,1105.38,22666.76,586.82,858.22,983.10,2224.00,497.15,20.84,0.94,104.59,30.00
07/07/2025,0.00,0.00,0.00,0.00,0.00,43243.61,0.00,0.00,0.00,0.00,0.00,0.00,0.00,1348.89,0.00,19.77,0.00,0.00,31.00
08/07/2025,0.00,0.00,0.00,0.00,0.00,0.00,0.00,0.00,0.00,0.00,0.00,0.00,0.00,0.00,0.00,18.72,0.00,0.00,31.00
09/07/2025,0.00,0.00,0.00,0.00,0.00,0.00,0.00,0.00,0.00,0.00,0.00,0.00,0.00,0.00,0.00,18.06,0.00,0.00,31.00
10/07/2025,0.00,0.00,0.00,0.00,0.00,0.00,0.00,0.00,0.00,0.00,0.00,0.00,0.00,0.00,0.00,18.22,0.00,0.00,31.00
11/07/2025,0.00,0.00,0.00,0.00,0.00,0.00,0.00,0.00,0.00,0.00,0.00,0.00,0.00,0.00,0.00,18.45,0.00,0.00,31.00
12/07/2025,0.00,0.00,0.00,0.00,0.00,0.00,0.00,0.00,0.00,0.00,0.00,0.00,0.00,0.00,0.00,19.25,0.00,0.00,31.00
13/07/2025,0.00,0.00,0.00,0.00,0.00,46814.62,9.31,27.40,0.00,7.73,558.12,809.02,888.71,1999.31,203.28,19.12,0.41,0.00,31.00
14/07/2025,45.38,7.68,1.99,2.11,0.00,48168.88,9.65,27.57,541.67,7236.77,582.00,814.74,890.51,1935.28,512.16,18.56,1.00,-288.73,31.00
15/07/2025,47.80,8.42,2.10,2.07,3.60,48001.93,9.09,27.57,41.67,6881.62,575.00,824.63,891.04,1906.89,517.09,17.49,1.00,-28.39,31.00
16/07/2025,48.20,7.70,1.92,2.11,4.86,47999.33,9.38,27.82,41.67,7447.93,578.00,830.70,897.56,1898.22,520.60,18.13,1.00,-8.66,31.00
17/07/2025,47.75,7.76,1.87,2.11,6.72,47938.88,9.15,28.00,208.33,5890.47,584.00,839.14,896.76,1962.89,525.21,18.44,1.00,64.66,31.00
18/07/2025,45.80,6.86,1.68,1.97,4.88,47997.40,9.47,28.06,208.33,7432.80,583.00,848.26,902.02,2005.33,524.33,17.38,1.00,42.44,31.00
19/07/2025,48.64,8.22,2.07,2.00,4.48,47999.07,8.90,27.98,41.67,6801.28,585.00,861.41,903.72,2047.55,526.09,18.99,1.00,42.23,31.00
20/07/2025,48.37,8.40,1.96,1.85,3.88,47995.58,9.56,27.84,250.00,7034.19,577.00,865.07,905.68,2096.76,519.05,19.43,1.00,49.20,31.00
21/07/2025,47.98,8.48,1.93,2.02,3.58,47994.18,9.19,28.07,500.00,6605.98,585.00,858.72,908.17,2126.38,526.09,19.81,1.00,29.63,31.00
22/07/2025,48.30,8.89,1.99,1.84,5.79,47998.96,9.77,28.08,375.00,7131.85,581.00,862.59,912.62,2164.23,522.57,20.42,1.00,37.85,31.00
23/07/2025,47.89,8.48,1.95,1.87,6.24,48001.04,9.43,28.07,291.67,7296.88,583.00,864.35,912.33,2168.82,524.33,20.40,1.00,4.58,31.00
24/07/2025,48.60,8.44,1.91,1.94,5.48,46827.71,9.33,28.05,341.64,6134.67,583.17,885.09,908.37,2106.75,511.61,21.06,0.98,-62.06,31.00
25/07/2025,48.19,8.80,1.88,2.23,4.98,47999.96,9.20,28.07,41.67,9221.61,583.00,896.61,908.03,2117.02,526.65,21.39,1.00,10.27,31.00
26/07/2025,47.53,9.72,1.94,2.21,5.76,45192.45,8.89,27.99,353.46,5290.49,583.21,886.83,906.97,2075.30,496.25,19.73,0.94,-41.72,31.00
27/07/2025,47.62,9.76,1.84,1.93,3.88,48008.02,9.55,28.07,416.67,7807.32,581.00,886.77,910.16,2208.24,523.53,16.78,1.00,132.94,31.00
28/07/2025,46.13,9.98,1.84,1.97,3.70,48002.43,9.21,28.17,291.87,9719.22,586.41,889.27,908.15,2216.62,527.59,17.11,1.00,8.39,31.00
29/07/2025,47.42,9.19,1.91,2.13,4.24,47996.71,8.94,28.37,375.00,10103.42,594.00,895.92,911.27,2220.22,532.80,19.04,1.00,3.60,31.00
30/07/2025,48.23,9.19,1.57,2.26,3.48,47685.42,9.24,28.45,875.00,9724.29,594.00,893.72,916.04,2245.36,532.80,19.89,1.00,25.14,31.00
31/07/2025,45.41,9.24,1.62,2.19,5.52,48001.77,9.55,28.47,541.67,7687.09,592.00,890.73,918.08,2293.56,531.04,20.47,1.00,48.19,31.00
,,,,,,,,,,,,,,,,,,0.00,
,,,,,,,,,,,,,,,,,,0.00,
,,,,,,,,,,,,,,,,,,0.00,
,,,,,,,,,,,,,,,,,,0.00,
,,,,,,,,,,,,,,,,,,0.00,
,,,,,,,,,,,,,,,,,,0.00,
,,,,,,,,,,,,,,,,,,0.00,
,,,,,,,,,,,,,,,,,,0.00,
,,,,,,,,,,,,,,,,,,0.00,
,,,,,,,,,,,,,,,,,,0.00,
,,,,,,,,,,,,,,,,,,0.00,
,,,,,,,,,,,,,,,,,,0.00,
,,,,,,,,,,,,,,,,,,0.00,
,,,,,,,,,,,,,,,,,,0.00,
,,,,,,,,,,,,,,,,,,0.00,
,,,,,,,,,,,,,,,,,,0.00,
,,,,,,,,,,,,,,,,,,0.00,
,,,,,,,,,,,,,,,,,,0.00,
,,,,,,,,,,,,,,,,,,0.00,
,,,,,,,,,,,,,,,,,,0.00,
,,,,,,,,,,,,,,,,,,0.00,
,,,,,,,,,,,,,,,,,,0.00,
,,,,,,,,,,,,,,,,,,0.00,
,,,,,,,,,,,,,,,,,,0.00,
,,,,,,,,,,,,,,,,,,0.00,
,,,,,,,,,,,,,,,,,,0.00,
,,,,,,,,,,,,,,,,,,0.00,
,,,,,,,,,,,,,,,,,,0.00,
,,,,,,,,,,,,,,,,,,0.00,
,,,,,,,,,,,,,,,,,,0.00,
,,,,,,,,,,,,,,,,,,0.00,
,,,,,,,,,,,,,,,,,,0.00,
,,,,,,,,,,,,,,,,,,0.00,
,,,,,,,,,,,,,,,,,,0.00,
